Repository: dhruv1412/ES60208-Battery-Performance-Modelling

# ES60208-Battery-Performance-Modelling

This repository contains an automated workflow for estimating Li-ion cell parameters and State of Charge (SOC) using the NASA Battery Data Set.
Project Overview
The goal of this project is to develop a robust SOC estimator and identify time-varying Equivalent Circuit Model (ECM) parameters.
Target Accuracy: SOC error \leq 5\% across typical operating profiles.

Phase 1 (OCV-SOC Modeling)
We have completed the derivation of the OCV-SOC curve from raw charge/discharge tests.

Key Features
 * Automated Data Processing: Cleans and processes raw NASA battery CSV files based on mission and operation modes.
 * OCV-SOC Mapping: Utilizes a 6th-degree polynomial fit to characterize the Open-Circuit Voltage relative to the State of Charge.
 * Performance Metrics: Generates RMSE and Capacity (Ah) predictions for multiple battery packs.
 
Results
 * Master Model Coefficients: Saved in ocv_soc_model_coefficients.csv.
 * Evaluation Summary: Detailed RMSE metrics for packs like 4.1, 5.1, 4.0, and 5.0 are stored in evaluation_metrics.csv.
 * Visualization: ocv_soc_plot.png compares individual pack performance against the Master Model.
 
Installation & Usage
 * Place your battery data in a folder named regular_alt_batteries.
 * Ensure you have pandas, numpy, matplotlib, and scikit-learn installed.
 * Run the main script:
   python battery_analysis.py

# Processed Battery Dataset (Downsampled)

## Overview
This folder contains a lightweight version of the "Accelerated Life Testing Dataset for Lithium-Ion Batteries" (NASA/PML-UCF). The original dataset was downsampled to facilitate fast deployment and testing of SOC estimation algorithms while keeping the repository size below 25MB.

## Data Processing Details
- **Downsampling Factor:** 1/100 (Every 100th row kept).
- **Tool used:** `downsample_script.py` (included in root).
- **Purpose:** To reduce file size for Git compatibility while preserving the overall voltage and current profiles for OCV-SOC and ECM parameter identification.

## Column Definitions
Each file contains the following logged data:
- `relative time`: Continuous time from start of life [s].
- `mode`: -1 = Discharge, 0 = Rest, 1 = Charge.
- `voltage charger`: Voltage during rest/charge [V].
- `voltage load`: Voltage under discharge load [V].
- `current load`: Measured discharge current [A].
- `temperature battery`: Cell electrode surface temperature [C].
- `mission type`: 0 = Reference discharge (Constant Current), 1 = Regular mission.

## Battery Pack Mapping (Current Levels)
Use the following current levels for model identification in this project:

### Constant Current Packs:
- **9.30A:** `battery_pack_0.1.csv`, `battery_pack_1.1.csv`
- **12.9A:** `battery_pack_3.1.csv`, `battery_pack_2.2.csv`
- **14.3A:** `battery_pack_2.3.csv`, `battery_pack_5.2.csv`
- **16.0A:** `battery_pack_0.0.csv`, `battery_pack_1.0.csv`
- **19.0A:** `battery_pack_2.0.csv`, `battery_pack_3.0.csv`, `battery_pack_2.1.csv`

### Variable Current Packs (Random Loading):
- **14.3A (avg):** `battery_pack_4.1.csv`, `battery_pack_5.1.csv`
- **17.0A (avg):** `battery_pack_4.0.csv`, `battery_pack_5.0.csv`

## Citation
Fricke, K., Nascimento, R. G., Corbetta, M., Kulkarni, C. S., & Viana, F. A. C. (2023). An accelerated Life Testing Dataset for Lithium-Ion Batteries with Constant and Variable Loading Conditions. NASA.

File: processed_data/battery00.csv (part 1 of 17)
start_time,time,mode,voltage_charger,temperature_battery,voltage_load,current_load,temperature_mosfet,temperature_resistor,mission_type
2022-07-19 11:10:00,0.0,0.0,0.0,0.0,,,,,
2022-07-19 11:10:00,93.235,0.0,8.34,23.044,,,,,
2022-07-19 11:10:00,185.554,0.0,8.341,23.001,,,,,
2022-07-19 11:10:00,278.00199999999995,0.0,8.341,22.955,,,,,
2022-07-19 11:10:00,372.176,-1.0,7.852,23.693,8.138,2.521,24.76,23.3,0.0
2022-07-19 11:10:00,466.48,-1.0,7.772,24.009,8.057,2.521,25.14,23.32,0.0
2022-07-19 11:10:00,560.812,-1.0,7.733,24.221,8.016,2.521,25.24,23.24,0.0
2022-07-19 11:10:00,656.417,-1.0,7.704,24.391,7.987,2.52,25.21,23.18,0.0
2022-07-19 11:10:00,750.755,-1.0,7.677,24.589,7.96,2.52,25.18,23.18,0.0
2022-07-19 11:10:00,845.106,-1.0,7.649,24.736,7.931,2.521,25.13,23.14,0.0
2022-07-19 11:10:00,939.411,-1.0,7.612,24.93,7.894,2.52,25.14,23.14,0.0
2022-07-19 11:10:00,1033.739,-1.0,7.56,25.101,7.841,2.521,25.11,23.13,0.0
2022-07-19 11:10:00,1128.193,-1.0,7.497,25.287,7.776,2.52,25.06,23.11,0.0
2022-07-19 11:10:00,1222.5110000000002,-1.0,7.434,25.431,7.711,2.52,25.05,23.09,0.0
2022-07-19 11:10:00,1316.8300000000002,-1.0,7.379,25.54,7.654,2.521,24.99,23.11,0.0
2022-07-19 11:10:00,1411.9820000000002,-1.0,7.332,25.618,7.607,2.52,24.98,23.07,0.0
2022-07-19 11:10:00,1507.802,-1.0,7.29,25.766,7.565,2.521,24.98,23.14,0.0
2022-07-19 11:10:00,1603.6470000000002,-1.0,7.248,25.852,7.521,2.521,24.98,23.17,0.0
2022-07-19 11:10:00,1699.487,-1.0,7.203,25.934,7.474,2.521,24.95,23.12,0.0
2022-07-19 11:10:00,1795.334,-1.0,7.153,25.942,7.424,2.52,24.88,23.09,0.0
2022-07-19 11:10:00,1891.155,-1.0,7.101,26.024,7.371,2.521,24.87,23.17,0.0
2022-07-19 11:10:00,1987.503,-1.0,7.048,26.083,7.316,2.52,24.8,23.15,0.0
2022-07-19 11:10:00,2084.15,-1.0,6.992,26.024,7.258,2.521,24.69,22.97,0.0
2022-07-19 11:10:00,2179.984,-1.0,6.937,26.036,7.203,2.521,24.6,22.94,0.0
2022-07-19 11:10:00,2275.919,-1.0,6.885,26.067,7.149,2.521,24.5,22.83,0.0
2022-07-19 11:10:00,2371.781,-1.0,6.838,26.126,7.101,2.521,24.45,22.77,0.0
2022-07-19 11:10:00,2467.643,-1.0,6.793,26.079,7.055,2.52,24.39,22.7,0.0
2022-07-19 11:10:00,2563.569,-1.0,6.751,26.11,7.012,2.52,24.42,22.74,0.0
2022-07-19 11:10:00,2659.425,-1.0,6.71,26.224,6.97,2.521,24.41,22.73,0.0
2022-07-19 11:10:00,2755.379,-1.0,6.668,26.267,6.928,2.521,24.36,22.75,0.0
2022-07-19 11:10:00,2851.298,-1.0,6.627,26.483,6.885,2.52,24.35,22.73,0.0
2022-07-19 11:10:00,2947.224,-1.0,6.584,26.632,6.841,2.52,24.33,22.68,0.0
2022-07-19 11:10:00,3043.302,-1.0,6.541,26.655,6.798,2.52,24.31,22.66,0.0
2022-07-19 11:10:00,3139.569,-1.0,6.498,26.777,6.753,2.521,24.26,22.66,0.0
2022-07-19 11:10:00,3236.328,-1.0,6.452,26.832,6.707,2.52,24.3,22.67,0.0
2022-07-19 11:10:00,3332.288,-1.0,6.4,26.966,6.653,2.521,24.22,22.67,0.0
2022-07-19 11:10:00,3428.233,-1.0,6.333,27.084,6.585,2.521,24.16,22.65,0.0
2022-07-19 11:10:00,3524.147,-1.0,6.243,27.345,6.493,2.521,24.15,22.67,0.0
2022-07-19 11:10:00,3619.327,-1.0,6.108,27.618,6.354,2.521,24.09,22.67,0.0
2022-07-19 11:10:00,3712.833,-1.0,5.834,28.022,6.072,2.52,24.04,22.69,0.0
2022-07-19 11:10:00,3805.776,0.0,5.133,29.013,,,,,
2022-07-19 11:10:00,3899.898,0.0,6.057,28.405,,,,,
2022-07-19 11:10:00,3994.376,0.0,6.103,27.65,,,,,
2022-07-19 11:10:00,4088.847,0.0,6.123,27.143,,,,,
2022-07-20 13:21:00,4179.051,0.0,6.418,22.266,,,,,
2022-07-20 13:21:00,4271.9400000000005,0.0,6.418,22.194,,,,,
2022-07-20 13:21:00,4364.836,0.0,6.418,22.274,,,,,
2022-07-20 13:21:00,4458.915,1.0,6.873,22.446,,,,,
2022-07-20 13:21:00,4553.32,1.0,7.053,22.833,,,,,
2022-07-20 13:21:00,4647.731,1.0,7.121,23.489,,,,,
2022-07-20 13:21:00,4743.607,1.0,7.183,24.086,,,,,
2022-07-20 13:21:00,4838.301,1.0,7.241,24.81,,,,,
2022-07-20 13:21:00,4933.123,1.0,7.291,25.26,,,,,
2022-07-20 13:21:00,5027.8330000000005,1.0,7.328,25.603,,,,,
2022-07-20 13:21:00,5122.506,1.0,7.365,26.083,,,,,
2022-07-20 13:21:00,5217.24,1.0,7.406,26.385,,,,,
2022-07-20 13:21:00,5311.942,1.0,7.448,26.703,,,,,
2022-07-20 13:21:00,5406.651,1.0,7.491,27.076,,,,,
2022-07-20 13:21:00,5501.411,1.0,7.534,27.463,,,,,
2022-07-20 13:21:00,5596.109,1.0,7.579,27.741,,,,,
2022-07-20 13:21:00,5690.818,1.0,7.629,28.05,,,,,
2022-07-20 13:21:00,5785.597,1.0,7.685,28.441,,,,,
2022-07-20 13:21:00,5880.31,1.0,7.745,28.724,,,,,
2022-07-20 13:21:00,5975.036,1.0,7.806,29.029,,,,,
2022-07-20 13:21:00,6069.793,1.0,7.865,29.213,,,,,
2022-07-20 13:21:00,6165.842000000001,1.0,7.923,29.475,,,,,
2022-07-20 13:21:00,6260.612999999999,1.0,7.977,29.559,,,,,
2022-07-20 13:21:00,6355.371999999999,1.0,8.027,29.741,,,,,
2022-07-20 13:21:00,6450.094999999999,1.0,8.081,29.709,,,,,
2022-07-20 13:21:00,6544.887000000001,1.0,8.144,29.785,,,,,
2022-07-20 13:21:00,6639.609,1.0,8.22,29.927,,,,,
2022-07-20 13:21:00,6734.335,1.0,8.298,29.996,,,,,
2022-07-20 13:21:00,6829.148,1.0,8.366,30.178,,,,,
2022-07-20 13:21:00,6923.885,1.0,8.407,30.251,,,,,
2022-07-20 13:21:00,7018.644,1.0,8.44,30.491,,,,,
2022-07-20 13:21:00,7113.426,1.0,8.475,30.548,,,,,
2022-07-20 13:21:00,7208.172,1.0,8.509,30.813,,,,,
2022-07-20 13:21:00,7304.016,1.0,8.56,30.854,,,,,
2022-07-20 13:21:00,7398.841,1.0,8.627,30.699,,,,,
2022-07-22 10:42:00,7493.258,0.0,8.349,22.836,,,,,
2022-07-22 10:42:00,7586.22,0.0,8.349,22.836,,,,,
2022-07-22 10:42:00,7679.186,0.0,8.349,22.825,,,,,
2022-07-22 10:42:00,7774.053,0.0,8.349,22.844,,,,,
2022-07-22 10:42:00,7869.289,0.0,8.349,22.875,,,,,
2022-07-22 10:42:00,7965.904,0.0,8.349,22.917,,,,,
2022-07-22 10:42:00,8061.295,-1.0,7.008,35.899,7.031,16.30369109869747,29.77,26.33,1.0
2022-07-22 10:42:00,8156.636,-1.0,6.829,51.93,6.841,16.3241392262233,32.41,30.04,1.0
2022-07-22 10:42:00,8252.004,-1.0,6.543,64.283,6.549,16.305809551433807,32.24,30.9,1.0
2022-07-22 10:42:00,8347.434,-1.0,6.259,75.202,6.246,16.341010528417467,31.21,31.38,1.0
2022-07-22 10:42:00,8443.946,-1.0,6.027,84.009,6.017,16.326954345012496,30.62,31.42,1.0
2022-07-22 10:42:00,8539.554,-1.0,5.268,94.135,5.219,16.24836181337822,29.53,31.81,1.0
2022-07-22 10:42:00,8633.552,0.0,5.845,81.338,,,,,
2022-07-22 10:42:00,8728.941,0.0,5.881,74.323,,,,,
2022-07-22 10:42:00,8824.462,0.0,5.906,68.58,,,,,
2022-07-22 10:42:00,8919.869,0.0,5.925,62.621,,,,,
2022-07-22 10:42:00,9015.258,0.0,5.939,57.551,,,,,
2022-07-22 10:42:00,9109.439,0.0,5.95,54.681,,,,,
2022-07-22 10:42:00,9204.788,1.0,6.524,51.296,,,,,
2022-07-22 10:42:00,9300.305,1.0,6.853,48.355,,,,,
2022-07-22 10:42:00,9395.816,1.0,6.932,45.73,,,,,
2022-07-22 10:42:00,9491.23,1.0,7.005,43.172,,,,,
2022-07-22 10:42:00,9585.377,1.0,7.075,42.548,,,,,
2022-07-22 10:42:00,9680.813,1.0,7.148,40.858,,,,,
2022-07-22 10:42:00,9776.497,1.0,7.212,39.392,,,,,
2022-07-22 10:42:00,9873.224,1.0,7.259,38.034,,,,,
2022-07-22 10:42:00,9968.81,1.0,7.305,36.641,,,,,
2022-07-22 10:42:00,10062.86,1.0,7.352,35.734,,,,,
2022-07-22 10:42:00,10158.547,1.0,7.402,35.284,,,,,
2022-07-22 10:42:00,10254.076,1.0,7.452,34.611,,,,,
2022-07-22 10:42:00,10349.564,1.0,7.502,33.757,,,,,
2022-07-22 10:42:00,10445.099,1.0,7.556,33.719,,,,,
2022-07-22 10:42:00,10540.653,1.0,7.613,33.479,,,,,
2022-07-22 10:42:00,10633.613,1.0,7.675,33.176,,,,,
2022-07-22 10:42:00,10728.374,1.0,7.738,33.205,,,,,
2022-07-22 10:42:00,10823.085,1.0,7.799,32.611,,,,,
2022-07-22 10:42:00,10917.81,1.0,7.86,32.532,,,,,
2022-07-22 10:42:00,11012.811000000002,1.0,7.916,32.329,,,,,
2022-07-22 10:42:00,11106.794,1.0,7.967,31.947,,,,,
2022-07-22 10:42:00,11201.975,1.0,8.021,31.737,,,,,
2022-07-22 10:42:00,11296.954000000002,1.0,8.085,31.564,,,,,
2022-07-22 10:42:00,11392.442,1.0,8.164,31.601,,,,,
2022-07-22 10:42:00,11487.91,1.0,8.248,31.362,,,,,
2022-07-22 10:42:00,11583.448,1.0,8.319,31.153,,,,,
2022-07-22 10:42:00,11678.948,1.0,8.363,30.985,,,,,
2022-07-22 10:42:00,11774.471,1.0,8.398,31.251,,,,,
2022-07-22 10:42:00,11870.125,1.0,8.439,31.374,,,,,
2022-07-22 10:42:00,11965.592,1.0,8.476,31.518,,,,,
2022-07-22 10:42:00,12061.179,1.0,8.526,31.202,,,,,
2022-07-22 10:42:00,12156.673,1.0,8.59,30.674,,,,,
2022-07-22 10:42:00,12252.161,0.0,8.494,30.227,,,,,
2022-07-22 10:42:00,12347.719,0.0,8.445,29.668,,,,,
2022-07-22 10:42:00,12443.217,0.0,8.421,28.888,,,,,
2022-07-22 10:42:00,12538.772,0.0,8.408,28.186,,,,,
2022-07-22 10:42:00,12635.568,0.0,8.4,27.661,,,,,
2022-07-22 10:42:00,12731.083,0.0,8.395,27.013,,,,,
2022-07-22 10:42:00,12826.921,-1.0,7.213,30.944,7.229,16.30705736375957,24.07,23.12,1.0
2022-07-22 10:42:00,12923.325,-1.0,6.96,48.553,6.982,16.275858957533714,32.09,29.37,1.0
2022-07-22 10:42:00,13019.845,-1.0,6.692,62.029,6.705,16.286512018490882,30.31,30.93,1.0
2022-07-22 10:42:00,13116.318,-1.0,6.381,72.975,6.383,16.30210428204317,29.47,31.35,1.0
2022-07-22 10:42:00,13212.739,-1.0,6.131,82.782,6.129,16.317657873704967,30.08,31.61,1.0
2022-07-22 10:42:00,13309.285,-1.0,5.814,92.292,5.796,16.3296498643114,29.74,32.03,1.0
2022-07-22 10:42:00,13403.916,0.0,5.812,84.945,,,,,
2022-07-22 10:42:00,13500.457,0.0,5.85,78.354,,,,,
2022-07-22 10:42:00,13596.888,0.0,5.873,71.915,,,,,
2022-07-22 10:42:00,13693.396,0.0,5.89,66.752,,,,,
2022-07-22 10:42:00,13789.836,0.0,5.904,61.19,,,,,
2022-07-22 10:42:00,13886.309,0.0,5.915,56.64,,,,,
2022-07-22 10:42:00,13982.772,1.0,6.325,53.058,,,,,
2022-07-22 10:42:00,14079.215,1.0,6.772,49.557,,,,,
2022-07-22 10:42:00,14175.806,1.0,6.905,46.758,,,,,
2022-07-22 10:42:00,14272.24,1.0,6.98,45.057,,,,,
2022-07-22 10:42:00,14368.689,1.0,7.052,42.365,,,,,
2022-07-22 10:42:00,14463.785,1.0,7.124,41.697,,,,,
2022-07-22 10:42:00,14560.251,1.0,7.194,39.529,,,,,
2022-07-22 10:42:00,14656.916,1.0,7.246,38.267,,,,,
2022-07-22 10:42:00,14753.074,1.0,7.29,36.98,,,,,
2022-07-22 10:42:00,14849.601,1.0,7.338,36.457,,,,,
2022-07-22 10:42:00,14945.505,1.0,7.389,35.104,,,,,
2022-07-22 10:42:00,15042.877,1.0,7.44,34.662,,,,,
2022-07-22 10:42:00,15140.308,1.0,7.491,34.227,,,,,
2022-07-22 10:42:00,15237.724,1.0,7.545,33.985,,,,,
2022-07-22 10:42:00,15336.364,1.0,7.604,33.706,,,,,
2022-07-22 10:42:00,15432.532,1.0,7.667,33.096,,,,,
2022-07-22 10:42:00,15530.146,1.0,7.733,32.933,,,,,
2022-07-22 10:42:00,15627.704,1.0,7.797,32.732,,,,,
2022-07-22 10:42:00,15725.284,1.0,7.859,32.441,,,,,
2022-07-22 10:42:00,15822.832,1.0,7.916,32.391,,,,,
2022-07-22 10:42:00,15920.706,1.0,7.97,32.055,,,,,
2022-07-22 10:42:00,16017.149,1.0,8.025,31.823,,,,,
2022-07-22 10:42:00,16114.838,1.0,8.092,31.96,,,,,
2022-07-22 10:42:00,16212.9,1.0,8.173,31.889,,,,,
2022-07-22 10:42:00,16311.136,1.0,8.26,31.613,,,,,
2022-07-22 10:42:00,16409.331,1.0,8.33,31.42,,,,,
2022-07-22 10:42:00,16507.592,1.0,8.373,31.617,,,,,
2022-07-22 10:42:00,16605.796000000002,1.0,8.409,31.399,,,,,
2022-07-22 10:42:00,16704.010000000002,1.0,8.45,31.387,,,,,
2022-07-22 10:42:00,16803.65,1.0,8.493,31.716,,,,,
2022-07-22 10:42:00,16901.875,1.0,8.549,31.366,,,,,
2022-07-22 10:42:00,17000.133,1.0,8.615,30.948,,,,,
2022-07-22 10:42:00,17098.375,0.0,8.465,30.219,,,,,
2022-07-22 10:42:00,17196.592,0.0,8.427,29.688,,,,,
2022-07-22 10:42:00,17294.864,0.0,8.408,28.82,,,,,
2022-07-22 10:42:00,17393.101000000002,0.0,8.396,28.233,,,,,
2022-07-22 10:42:00,17491.370000000003,0.0,8.389,27.578,,,,,
2022-07-22 10:42:00,17589.669,0.0,8.384,27.211,,,,,
2022-07-22 10:42:00,17688.71,-1.0,7.051,42.451,7.078,16.301931401457406,28.47,27.42,1.0
2022-07-22 10:42:00,17788.042999999998,-1.0,6.799,56.805,6.818,16.259945402544577,32.14,30.49,1.0
2022-07-22 10:42:00,17887.3,-1.0,6.495,68.968,6.504,16.30405892193189,31.65,31.44,1.0
2022-07-22 10:42:00,17986.542999999998,-1.0,6.212,80.416,6.206,16.3401159399165,30.86,31.75,1.0
2022-07-22 10:42:00,18085.891,-1.0,5.949,89.044,5.936,16.345048493584855,30.04,31.75,1.0
2022-07-22 10:42:00,18185.338,0.0,5.784,89.115,,,,,
2022-07-22 10:42:00,18282.477,0.0,5.833,78.805,,,,,
2022-07-22 10:42:00,18380.3,0.0,5.857,73.162,,,,,
2022-07-22 10:42:00,18478.727,0.0,5.873,66.848,,,,,
2022-07-22 10:42:00,18577.947,0.0,5.887,62.086,,,,,
2022-07-22 10:42:00,18677.114,0.0,5.898,57.428,,,,,
2022-07-22 10:42:00,18776.321,1.0,6.199,52.742,,,,,
2022-07-22 10:42:00,18874.243,1.0,6.727,50.224,,,,,
2022-07-22 10:42:00,18973.442,1.0,6.897,47.024,,,,,
2022-07-22 10:42:00,19072.71,1.0,6.975,44.931,,,,,
2022-07-22 10:42:00,19171.881,1.0,7.049,42.832,,,,,
2022-07-22 10:42:00,19269.771,1.0,7.124,41.465,,,,,
2022-07-22 10:42:00,19369.004,1.0,7.194,39.392,,,,,
2022-07-22 10:42:00,19468.176,1.0,7.247,38.236,,,,,
2022-07-22 10:42:00,19567.728,1.0,7.293,37.343,,,,,
2022-07-22 10:42:00,19668.119,1.0,7.343,36.497,,,,,
2022-07-22 10:42:00,19765.916,1.0,7.395,35.332,,,,,
2022-07-22 10:42:00,19865.066,1.0,7.447,34.838,,,,,
2022-07-22 10:42:00,19964.211,1.0,7.499,34.329,,,,,
2022-07-22 10:42:00,20063.404,1.0,7.555,33.643,,,,,
2022-07-22 10:42:00,20162.619,1.0,7.616,33.491,,,,,
2022-07-22 10:42:00,20260.396,1.0,7.68,33.226,,,,,
2022-07-22 10:42:00,20359.378,1.0,7.748,33.147,,,,,
2022-07-22 10:42:00,20458.602,1.0,7.812,32.833,,,,,
2022-07-22 10:42:00,20557.851,1.0,7.874,32.661,,,,,
2022-07-22 10:42:00,20657.124,1.0,7.932,32.125,,,,,
2022-07-22 10:42:00,20756.381,1.0,7.986,32.225,,,,,
2022-07-22 10:42:00,20853.838,1.0,8.043,31.91,,,,,
2022-07-22 10:42:00,20952.689,1.0,8.116,31.592,,,,,
2022-07-22 10:42:00,21052.941,1.0,8.204,31.819,,,,,
2022-07-22 10:42:00,21152.537,1.0,8.289,31.749,,,,,
2022-07-22 10:42:00,21252.389,1.0,8.349,31.803,,,,,
2022-07-22 10:42:00,21352.362,1.0,8.388,31.436,,,,,
2022-07-22 10:42:00,21452.23,1.0,8.429,31.181,,,,,
2022-07-22 10:42:00,21552.078,1.0,8.469,31.473,,,,,
2022-07-22 10:42:00,21651.928,1.0,8.518,31.362,,,,,
2022-07-22 10:42:00,21751.826,1.0,8.58,31.083,,,,,
2022-07-22 10:42:00,21849.901,0.0,8.511,30.821,,,,,
2022-07-22 10:42:00,21946.828,0.0,8.441,29.757,,,,,
2022-07-22 10:42:00,22043.909,0.0,8.412,28.888,,,,,
2022-07-22 10:42:00,22142.304,0.0,8.397,28.229,,,,,
2022-07-22 10:42:00,22240.707,0.0,8.387,27.713,,,,,
2022-07-22 10:42:00,22339.134,0.0,8.381,26.982,,,,,
2022-07-22 10:42:00,22438.779,0.0,8.376,26.506,,,,,
2022-07-22 10:42:00,22537.19,0.0,8.373,26.204,,,,,
2022-07-22 10:42:00,22635.626,0.0,8.37,25.731,,,,,
2022-07-22 10:42:00,22734.038,0.0,8.368,25.4,,,,,
2022-07-22 10:42:00,22832.45,0.0,8.366,25.058,,,,,
2022-07-22 10:42:00,22930.869,0.0,8.364,24.728,,,,,
2022-07-22 10:42:00,23029.244,0.0,8.362,24.48,,,,,
2022-07-22 10:42:00,23127.702,0.0,8.361,24.299,,,,,
2022-07-22 10:42:00,23226.08,0.0,8.36,24.09,,,,,
2022-07-22 10:42:00,23324.462,0.0,8.359,23.828,,,,,
2022-07-22 10:42:00,23422.931000000004,0.0,8.358,23.689,,,,,
2022-07-22 10:42:00,23521.332,0.0,8.357,23.632,,,,,
2022-07-22 10:42:00,23619.771,0.0,8.356,23.378,,,,,
2022-07-22 10:42:00,23718.188,0.0,8.356,23.297,,,,,
2022-07-22 10:42:00,23816.576,0.0,8.355,23.235,,,,,
2022-07-22 10:42:00,23916.353000000003,0.0,8.354,23.116,,,,,
2022-07-22 10:42:00,24014.749000000003,0.0,8.353,23.074,,,,,
2022-07-22 10:42:00,24113.165,0.0,8.353,22.902,,,,,
2022-07-22 10:42:00,24211.624000000003,0.0,8.353,22.875,,,,,
2022-07-22 10:42:00,24310.058,0.0,8.352,22.898,,,,,
2022-07-22 10:42:00,24408.491,0.0,8.352,22.84,,,,,
2022-07-22 10:42:00,24506.921,0.0,8.351,22.764,,,,,
2022-07-22 10:42:00,24605.344,0.0,8.351,22.729,,,,,
2022-07-22 10:42:00,24703.812,0.0,8.351,22.737,,,,,
2022-07-22 10:42:00,24802.249000000003,0.0,8.35,22.664,,,,,
2022-07-22 10:42:00,24900.671,0.0,8.35,22.695,,,,,
2022-07-23 12:31:00,24996.681,0.0,8.323,22.925,,,,,
2022-07-23 12:31:00,25090.922,0.0,8.323,22.959,,,,,
2022-07-23 12:31:00,25183.817,0.0,8.322000000000001,22.948,,,,,
2022-07-23 12:31:00,25277.853,0.0,8.322000000000001,22.932,,,,,
2022-07-23 12:31:00,25372.23,0.0,8.322000000000001,22.94,,,,,
2022-07-23 12:31:00,25466.62,0.0,8.323,22.932,,,,,
2022-07-23 12:31:00,25561.633,-1.0,6.984,32.192,6.992000000000001,17.072693345045476,27.56,25.33,1.0
2022-07-23 12:31:00,25657.219,-1.0,6.656000000000001,53.656000000000006,6.617999999999999,19.39103958783065,33.23,32.17,1.0
2022-07-23 12:31:00,25752.65,-1.0,6.394,72.77,6.357,18.842920500994264,30.51,34.71,1.0
2022-07-23 12:31:00,25848.225,-1.0,6.246,83.665,6.246,16.325173478595794,32.76,34.0,1.0
2022-07-23 12:31:00,25943.754,-1.0,5.952999999999999,91.581,5.928999999999999,17.06510031961013,32.35,33.56,1.0
2022-07-23 12:31:00,26037.414,1.0,6.053999999999999,24.005,,,,,
2022-07-23 12:31:00,26132.741,1.0,6.922999999999999,24.446,,,,,
2022-07-23 12:31:00,26228.016,1.0,7.037999999999999,25.035,,,,,
2022-07-23 12:31:00,26323.329,1.0,7.108,25.884,,,,,
2022-07-23 12:31:00,26418.692,1.0,7.169,26.439,,,,,
2022-07-23 12:31:00,26514.055,1.0,7.227,26.848000000000003,,,,,
2022-07-23 12:31:00,26608.043,1.0,7.271,27.329,,,,,
2022-07-23 12:31:00,26703.402,1.0,7.303999999999999,27.657,,,,,
2022-07-23 12:31:00,26798.85,1.0,7.337999999999999,28.182,,,,,
2022-07-23 12:31:00,26894.233,1.0,7.377000000000001,28.429,,,,,
2022-07-23 12:31:00,26989.611,1.0,7.417000000000001,28.429,,,,,
2022-07-23 12:31:00,27083.511,1.0,7.459,28.868,,,,,
2022-07-23 12:31:00,27178.93,1.0,7.502000000000001,29.302,,,,,
2022-07-23 12:31:00,27274.53,1.0,7.551,29.241,,,,,
2022-07-23 12:31:00,27370.628,1.0,7.604,29.559,,,,,
2022-07-23 12:31:00,27466.612,1.0,7.664,29.959,,,,,
2022-07-23 12:31:00,27557.537,1.0,7.724,30.012,,,,,
2022-07-23 12:31:00,27649.186,1.0,7.787999999999999,23.42,,,,,
2022-07-23 12:31:00,27743.686,1.0,7.865,23.917,,,,,
2022-07-23 12:31:00,27838.251,1.0,7.922999999999999,24.43,,,,,
2022-07-23 12:31:00,27933.695,1.0,7.991,23.243,,,,,
2022-07-23 12:31:00,28029.025,1.0,8.066,23.859,,,,,
2022-07-23 12:31:00,28124.4,1.0,8.132,24.577,,,,,
2022-07-23 12:31:00,28219.728,1.0,8.211,25.202,,,,,
2022-07-23 12:31:00,28315.093,1.0,8.294,25.977,,,,,
2022-07-23 12:31:00,28409.093,1.0,8.356,26.502,,,,,
2022-07-23 12:31:00,28504.448,1.0,8.394,26.946,,,,,
2022-07-23 12:31:00,28601.173,1.0,8.431000000000001,27.689,,,,,
2022-07-23 12:31:00,28696.594,1.0,8.462,28.345,,,,,
2022-07-23 12:31:00,28791.979,1.0,8.503,28.76,,,,,
2022-07-23 12:31:00,28887.398,1.0,8.554,28.912,,,,,
2022-07-23 12:31:00,28980.664,1.0,8.611,28.992,,,,,
2022-07-23 12:31:00,29075.198,0.0,8.453,28.664,,,,,
2022-07-23 12:31:00,29169.768,0.0,8.405,28.046,,,,,
2022-07-23 12:31:00,29264.354,0.0,8.383,27.187,,,,,
2022-07-23 12:31:00,29358.875,0.0,8.37,26.958,,,,,
2022-07-23 12:31:00,29453.47,0.0,8.362,26.424,,,,,
2022-07-23 12:31:00,29548.023,0.0,8.356,25.973000000000003,,,,,
2022-07-23 12:31:00,29642.95,-1.0,7.093,34.615,7.113,16.30729858580175,26.96,24.19,1.0
2022-07-23 12:31:00,29738.551,-1.0,6.877999999999999,50.497,6.904,16.31440962929185,32.38,29.6,1.0
2022-07-23 12:31:00,29834.016,-1.0,6.617000000000001,64.472,6.627999999999999,16.297329696256796,32.41,30.88,1.0
2022-07-23 12:31:00,29929.483,-1.0,6.32,75.123,6.332999999999999,16.355494337091727,31.87,31.35,1.0
2022-07-23 12:31:00,30026.31,-1.0,6.079,85.071,6.069,16.33286066928973,31.13,31.59,1.0
2022-07-23 12:31:00,30121.795,-1.0,5.685,94.103,5.66,16.336402675446323,30.42,31.62,1.0
2022-07-23 12:31:00,30215.34,0.0,5.829,85.17299999999999,,,,,
2022-07-23 12:31:00,30309.932,0.0,5.859,78.536,,,,,
2022-07-23 12:31:00,30404.538,0.0,5.877999999999999,71.598,,,,,
2022-07-23 12:31:00,30499.141,0.0,5.893,65.988,,,,,
2022-07-23 12:31:00,30593.754,0.0,5.904,61.331,,,,,
2022-07-23 12:31:00,30688.335,0.0,5.912999999999999,56.863,,,,,
2022-07-23 12:31:00,30782.979,1.0,6.361000000000001,53.854,,,,,
2022-07-23 12:31:00,30878.369,1.0,6.785,50.125,,,,,
2022-07-23 12:31:00,30972.642,1.0,6.908,47.469,,,,,
2022-07-23 12:31:00,31067.148,1.0,6.982,45.97,,,,,
2022-07-23 12:31:00,31162.519,1.0,7.053,43.563,,,,,
2022-07-23 12:31:00,31258.284,1.0,7.125,42.61,,,,,
2022-07-23 12:31:00,31354.701,1.0,7.193,40.835,,,,,
2022-07-23 12:31:00,31449.136,1.0,7.245,39.938,,,,,
2022-07-23 12:31:00,31545.118,1.0,7.289,38.371,,,,,
2022-07-23 12:31:00,31641.238,1.0,7.337000000000001,37.806,,,,,
2022-07-23 12:31:00,31738.039,1.0,7.387,36.729,,,,,
2022-07-23 12:31:00,31833.522,1.0,7.439,36.435,,,,,
2022-07-23 12:31:00,31930.535,1.0,7.49,35.28,,,,,
2022-07-23 12:31:00,32027.947,1.0,7.544,35.134,,,,,
2022-07-23 12:31:00,32125.241,1.0,7.603,34.739000000000004,,,,,
2022-07-23 12:31:00,32222.666,1.0,7.667000000000001,34.376,,,,,
2022-07-23 12:31:00,32318.43,1.0,7.732,33.939,,,,,
2022-07-23 12:31:00,32414.858,1.0,7.796,33.727,,,,,
2022-07-23 12:31:00,32511.349,1.0,7.857,33.512,,,,,
2022-07-23 12:31:00,32608.206,1.0,7.914,32.874,,,,,
2022-07-23 12:31:00,32705.702,1.0,7.968,32.824,,,,,
2022-07-23 12:31:00,32803.103,1.0,8.024,32.699,,,,,
2022-07-23 12:31:00,32900.363,1.0,8.091000000000001,32.62,,,,,
2022-07-23 12:31:00,32997.872,1.0,8.174,32.536,,,,,
2022-07-23 12:31:00,33093.672999999995,1.0,8.26,32.466,,,,,
2022-07-23 12:31:00,33190.171,1.0,8.33,32.192,,,,,
2022-07-23 12:31:00,33287.045,1.0,8.373,32.349000000000004,,,,,
2022-07-23 12:31:00,33384.429,1.0,8.412,32.125,,,,,
2022-07-23 12:31:00,33481.823,1.0,8.453,32.25,,,,,
2022-07-23 12:31:00,33579.328,1.0,8.496,31.947,,,,,
2022-07-23 12:31:00,33676.75,1.0,8.551,32.308,,,,,
2022-07-23 12:31:00,33772.727,1.0,8.612,32.038000000000004,,,,,
2022-07-23 12:31:00,33869.284,0.0,8.457,30.932,,,,,
2022-07-23 12:31:00,33965.792,0.0,8.412,30.198,,,,,
2022-07-23 12:31:00,34062.306,0.0,8.391,29.185,,,,,
2022-07-23 12:31:00,34158.867,0.0,8.379,28.764,,,,,
2022-07-23 12:31:00,34255.384,0.0,8.371,28.186,,,,,
2022-07-23 12:31:00,34351.948,0.0,8.365,27.618,,,,,
2022-07-23 12:31:00,34449.592,-1.0,7.072,39.552,7.103,16.322116948914243,28.77,26.05,1.0
2022-07-23 12:31:00,34545.354,-1.0,6.857,54.425,6.875,16.31713629658698,32.05,30.23,1.0
2022-07-23 12:31:00,34641.288,-1.0,6.574,67.431,6.586,16.329225315626125,32.01,31.29,1.0
2022-07-23 12:31:00,34737.766,-1.0,6.273,76.517,6.269,16.319271344560672,31.38,31.7,1.0
2022-07-23 12:31:00,34835.008,-1.0,6.0360000000000005,87.883,6.022,16.336325594752285,30.97,31.86,1.0
2022-07-23 12:31:00,34932.288,-1.0,5.272,97.893,5.226,16.272134832249044,29.97,32.05,1.0
2022-07-23 12:31:00,35027.468,0.0,5.836,84.66799999999999,,,,,
2022-07-23 12:31:00,35123.801,0.0,5.86,77.876,,,,,
2022-07-23 12:31:00,35220.14,0.0,5.877000000000001,70.944,,,,,
2022-07-23 12:31:00,35316.55,0.0,5.89,65.425,,,,,
2022-07-23 12:31:00,35412.93,0.0,5.901,60.867,,,,,
2022-07-23 12:31:00,35509.34,0.0,5.91,56.506,,,,,
2022-07-23 12:31:00,35605.806,1.0,6.545,52.526,,,,,
2022-07-23 12:31:00,35702.801,1.0,6.859,49.409,,,,,
2022-07-23 12:31:00,35800.115,1.0,6.936,47.569,,,,,
2022-07-23 12:31:00,35897.447,1.0,7.011,45.44,,,,,
2022-07-23 12:31:00,35994.702999999994,1.0,7.082999999999999,44.139,,,,,
2022-07-23 12:31:00,36092.005,1.0,7.157,42.317,,,,,
2022-07-23 12:31:00,36187.968,1.0,7.218,40.966,,,,,
2022-07-23 12:31:00,36285.224,1.0,7.266,39.827,,,,,
2022-07-23 12:31:00,36382.649,1.0,7.312,38.524,,,,,
2022-07-23 12:31:00,36479.965,1.0,7.361000000000001,37.792,,,,,
2022-07-23 12:31:00,36577.515,1.0,7.414,36.892,,,,,
2022-07-23 12:31:00,36674.043,1.0,7.466,36.252,,,,,
2022-07-23 12:31:00,36772.111,1.0,7.518,35.582,,,,,
2022-07-23 12:31:00,36870.602,1.0,7.576,35.315,,,,,
2022-07-23 12:31:00,36969.485,1.0,7.638999999999999,34.928000000000004,,,,,
2022-07-23 12:31:00,37068.288,1.0,7.706,34.045,,,,,
2022-07-23 12:31:00,37165.409,1.0,7.771,34.253,,,,,
2022-07-23 12:31:00,37263.335,1.0,7.834,33.922,,,,,
2022-07-23 12:31:00,37362.215,1.0,7.895,33.512,,,,,
2022-07-23 12:31:00,37461.234,1.0,7.95,33.029,,,,,
2022-07-23 12:31:00,37560.157,1.0,8.006,32.925,,,,,
2022-07-23 12:31:00,37659.112,1.0,8.068999999999999,32.528,,,,,
2022-07-23 12:31:00,37758.073,1.0,8.151,32.556999999999995,,,,,
2022-07-23 12:31:00,37854.927,1.0,8.238,32.499,,,,,
2022-07-23 12:31:00,37952.941,1.0,8.316,32.333,,,,,
2022-07-23 12:31:00,38051.555,1.0,8.365,32.299,,,,,
2022-07-23 12:31:00,38148.181,1.0,8.404,31.989,,,,,
2022-07-23 12:31:00,38245.495,1.0,8.447000000000001,32.038000000000004,,,,,
2022-07-23 12:31:00,38343.684,1.0,8.488999999999999,32.27,,,,,
2022-07-23 12:31:00,38442.55,1.0,8.542,32.109,,,,,
2022-07-23 12:31:00,38541.528,1.0,8.604,32.1,,,,,
2022-07-23 12:31:00,38640.426,0.0,8.463,31.296,,,,,
2022-07-23 12:31:00,38737.081,0.0,8.412,30.402,,,,,
2022-07-23 12:31:00,38835.038,0.0,8.387,29.41,,,,,
2022-07-23 12:31:00,38933.006,0.0,8.374,28.744,,,,,
2022-07-23 12:31:00,39030.964,0.0,8.366,28.154,,,,,
2022-07-23 12:31:00,39128.952,0.0,8.359,27.65,,,,,
2022-07-23 12:31:00,39227.404,-1.0,7.08,38.461,7.098,16.31632415059936,28.4,25.6,1.0
2022-07-23 12:31:00,39326.386,-1.0,6.851,54.021,6.872000000000001,16.329862351113334,32.2,30.16,1.0
2022-07-23 12:31:00,39425.343,-1.0,6.565,66.977,6.572,16.330574082043178,32.28,31.39,1.0
2022-07-23 12:31:00,39524.365,-1.0,6.2620000000000005,78.633,6.259,16.327726673726644,31.71,31.69,1.0
2022-07-23 12:31:00,39623.294,-1.0,6.005,89.115,6.004,16.33768694133734,31.11,31.79,1.0
2022-07-23 12:31:00,39721.674,0.0,4.924,98.784,,,,,
2022-07-23 12:31:00,39818.955,0.0,5.8420000000000005,84.009,,,,,
2022-07-23 12:31:00,39916.983,0.0,5.8660000000000005,76.07,,,,,
2022-07-23 12:31:00,40014.983,0.0,5.881,69.50399999999999,,,,,
2022-07-23 12:31:00,40112.961,0.0,5.894,64.518,,,,,
2022-07-23 12:31:00,40211.022,0.0,5.904,59.054,,,,,
2022-07-23 12:31:00,40309.009,0.0,5.912000000000001,56.475,,,,,
2022-07-23 12:31:00,40407.034,1.0,6.632999999999999,52.034,,,,,
2022-07-23 12:31:00,40505.732,1.0,6.877000000000001,49.083,,,,,
2022-07-23 12:31:00,40604.65,1.0,6.955,46.427,,,,,
2022-07-23 12:31:00,40703.613,1.0,7.03,44.641000000000005,,,,,
2022-07-23 12:31:00,40802.627,1.0,7.104,43.065,,,,,
2022-07-23 12:31:00,40901.569,1.0,7.178,41.224,,,,,
2022-07-23 12:31:00,40999.269,1.0,7.235,40.42,,,,,
2022-07-23 12:31:00,41098.147,1.0,7.281000000000001,39.072,,,,,
2022-07-23 12:31:00,41197.197,1.0,7.329,37.592,,,,,
2022-07-23 12:31:00,41296.192,1.0,7.382000000000001,36.949,,,,,
2022-07-23 12:31:00,41395.313,1.0,7.435,36.322,,,,,
2022-07-23 12:31:00,41493.155,1.0,7.487999999999999,35.466,,,,,
2022-07-23 12:31:00,41592.389,1.0,7.542000000000001,34.97,,,,,
2022-07-23 12:31:00,41691.685,1.0,7.603,34.825,,,,,
2022-07-23 12:31:00,41789.474,1.0,7.667999999999999,34.479,,,,,
2022-07-23 12:31:00,41887.528000000006,1.0,7.734,34.304,,,,,
2022-07-23 12:31:00,41985.029,1.0,7.798999999999999,33.977,,,,,
2022-07-23 12:31:00,42084.323,1.0,7.862,33.63,,,,,
2022-07-23 12:31:00,42183.636,1.0,7.921,33.004,,,,,
2022-07-23 12:31:00,42283.036,1.0,7.975,33.243,,,,,
2022-07-23 12:31:00,42382.369000000006,1.0,8.033,33.117,,,,,
2022-07-23 12:31:00,42480.278000000006,1.0,8.103,32.653,,,,,
2022-07-23 12:31:00,42578.646,1.0,8.189,32.578,,,,,
2022-07-23 12:31:00,42677.001,1.0,8.277000000000001,32.491,,,,,
2022-07-23 12:31:00,42775.434,1.0,8.343,32.387,,,,,
2022-07-23 12:31:00,42873.925,1.0,8.384,32.142,,,,,
2022-07-23 12:31:00,42972.333,1.0,8.426,32.266,,,,,
2022-07-23 12:31:00,43071.098,1.0,8.468,32.167,,,,,
2022-07-23 12:31:00,43170.395,1.0,8.516,31.91,,,,,
2022-07-23 12:31:00,43269.776,1.0,8.575,31.86,,,,,
2022-07-23 12:31:00,43369.2,0.0,8.533999999999999,31.465,,,,,
2022-07-23 12:31:00,43468.527,0.0,8.427,30.662,,,,,
2022-07-23 12:31:00,43566.435,0.0,8.392000000000001,29.911,,,,,
2022-07-23 12:31:00,43664.845,0.0,8.375,29.221,,,,,
2022-07-23 12:31:00,43763.28,0.0,8.363999999999999,28.508000000000003,,,,,
2022-07-23 12:31:00,43861.694,0.0,8.357000000000001,27.721,,,,,
2022-07-23 12:31:00,43960.12,0.0,8.351,27.195,,,,,
2022-07-23 12:31:00,44059.658,-1.0,6.948,47.374,6.976,16.352590174207904,32.0,28.98,1.0
2022-07-23 12:31:00,44159.043000000005,-1.0,6.687,62.021,6.718,16.286156625725077,32.6,30.84,1.0
2022-07-23 12:31:00,44258.524000000005,-1.0,6.371,74.381,6.377999999999999,16.33480000929646,32.06,31.45,1.0
2022-07-23 12:31:00,44357.933000000005,-1.0,6.112,84.64299999999999,6.11,16.34548020368248,31.23,31.61,1.0
2022-07-23 12:31:00,44457.433000000005,-1.0,5.763999999999999,95.074,5.749,16.35827227726401,30.67,31.83,1.0
2022-07-23 12:31:00,44554.942,0.0,5.84,87.51700000000001,,,,,
2022-07-23 12:31:00,44653.397,0.0,5.87,79.702,,,,,
2022-07-23 12:31:00,44751.842,0.0,5.8870000000000005,72.789,,,,,
2022-07-23 12:31:00,44850.338,0.0,5.9,66.623,,,,,
2022-07-23 12:31:00,44948.797,0.0,5.9110000000000005,60.881,,,,,
2022-07-23 12:31:00,45047.255000000005,0.0,5.92,56.837,,,,,
2022-07-23 12:31:00,45145.746,1.0,6.4670000000000005,53.141000000000005,,,,,
2022-07-23 12:31:00,45244.185,1.0,6.837999999999999,49.948,,,,,
2022-07-23 12:31:00,45342.829,1.0,6.9270000000000005,47.61600000000001,,,,,
2022-07-23 12:31:00,45441.211,1.0,7.004,44.736,,,,,
2022-07-23 12:31:00,45540.014,1.0,7.077999999999999,43.396,,,,,
2022-07-23 12:31:00,45639.656,1.0,7.154,41.839,,,,,
2022-07-23 12:31:00,45739.405,1.0,7.218,40.573,,,,,
2022-07-23 12:31:00,45837.748,1.0,7.266,39.163,,,,,
2022-07-23 12:31:00,45937.413,1.0,7.314,37.846,,,,,
2022-07-23 12:31:00,46037.181,1.0,7.365,37.073,,,,,
2022-07-23 12:31:00,46136.883,1.0,7.42,36.453,,,,,
2022-07-23 12:31:00,46236.562000000005,1.0,7.473,35.743,,,,,
2022-07-23 12:31:00,46334.91,1.0,7.526,35.418,,,,,
2022-07-23 12:31:00,46434.676,1.0,7.585,35.001,,,,,
2022-07-23 12:31:00,46534.599,1.0,7.651,34.751999999999995,,,,,
2022-07-23 12:31:00,46635.331,1.0,7.718999999999999,34.385,,,,,
2022-07-23 12:31:00,46736.442,1.0,7.786,33.609,,,,,
2022-07-23 12:31:00,46836.182,1.0,7.851,33.833,,,,,
2022-07-23 12:31:00,46937.475,1.0,7.912000000000001,33.436,,,,,
2022-07-23 12:31:00,47038.687000000005,1.0,7.967,33.462,,,,,
2022-07-23 12:31:00,47139.822,1.0,8.025,33.105,,,,,
2022-07-23 12:31:00,47241.128,1.0,8.096,32.996,,,,,
2022-07-23 12:31:00,47340.137,1.0,8.182,32.491,,,,,
2022-07-23 12:31:00,47440.448,1.0,8.272,32.445,,,,,
2022-07-23 12:31:00,47540.755000000005,1.0,8.341000000000001,32.295,,,,,
2022-07-23 12:31:00,47641.036,1.0,8.384,32.287,,,,,
2022-07-23 12:31:00,47741.325,1.0,8.427999999999999,32.076,,,,,
2022-07-23 12:31:00,47841.73,1.0,8.472000000000001,32.092,,,,,
2022-07-23 12:31:00,47942.047,1.0,8.521,32.179,,,,,
2022-07-23 12:31:00,48043.413,1.0,8.581,31.811,,,,,
2022-07-23 12:31:00,48144.641,0.0,8.505,31.161,,,,,
2022-07-23 12:31:00,48245.893,0.0,8.415,30.503,,,,,
2022-07-23 12:31:00,48347.111,0.0,8.383,29.68,,,,,
2022-07-23 12:31:00,48446.990000000005,0.0,8.366,29.129,,,,,
2022-07-23 12:31:00,48547.328,0.0,8.355,28.261,,,,,
2022-07-23 12:31:00,48647.630000000005,0.0,8.347999999999999,27.661,,,,,
2022-07-23 12:31:00,48748.304,-1.0,7.126,34.172,7.143,16.34191836976438,26.12,23.87,1.0
2022-07-23 12:31:00,48850.127,-1.0,6.879,51.896,6.9,16.311891939637245,32.64,29.76,1.0
2022-07-23 12:31:00,48949.692,-1.0,6.602,65.355,6.617000000000001,16.342631551300006,32.69,31.07,1.0
2022-07-23 12:31:00,49049.442,-1.0,6.294,78.654,6.296,16.334782100585734,32.06,31.43,1.0
2022-07-23 12:31:00,49149.815,-1.0,6.042999999999999,86.821,6.028,16.335496091434837,31.45,31.68,1.0
2022-07-23 12:31:00,49250.891,-1.0,5.281000000000001,96.919,5.236000000000001,16.267311486316313,30.38,31.88,1.0
2022-07-23 12:31:00,49349.799,0.0,5.8420000000000005,83.87299999999999,,,,,
2022-07-23 12:31:00,49449.94,0.0,5.8660000000000005,76.0,,,,,
2022-07-23 12:31:00,49550.068,0.0,5.882999999999999,69.564,,,,,
2022-07-23 12:31:00,49650.197,0.0,5.895,64.747,,,,,
2022-07-23 12:31:00,49750.326,0.0,5.905,59.411,,,,,
2022-07-23 12:31:00,49850.437000000005,0.0,5.914,55.965,,,,,
2022-07-23 12:31:00,49950.596000000005,1.0,6.657,52.271,,,,,
2022-07-23 12:31:00,50050.708,1.0,6.884,48.467,,,,,
2022-07-23 12:31:00,50151.588,1.0,6.964,46.572,,,,,
2022-07-23 12:31:00,50252.755000000005,1.0,7.04,45.021,,,,,
2022-07-23 12:31:00,50353.932,1.0,7.1160000000000005,43.157,,,,,
2022-07-23 12:31:00,50455.095,1.0,7.19,41.394,,,,,
2022-07-23 12:31:00,50556.159,1.0,7.245,40.415,,,,,
2022-07-23 12:31:00,50655.896,1.0,7.292999999999999,38.845,,,,,
2022-07-23 12:31:00,50756.997,1.0,7.343,37.779,,,,,
2022-07-23 12:31:00,50858.164,1.0,7.397,36.936,,,,,
2022-07-23 12:31:00,50959.25,1.0,7.452000000000001,36.304,,,,,
2022-07-23 12:31:00,51060.435,1.0,7.506,35.634,,,,,
2022-07-23 12:31:00,51160.114,1.0,7.564,35.19,,,,,
2022-07-23 12:31:00,51261.221000000005,1.0,7.627999999999999,34.679,,,,,
2022-07-23 12:31:00,51362.436,1.0,7.696000000000001,34.525,,,,,
2022-07-23 12:31:00,51463.596000000005,1.0,7.763999999999999,34.096,,,,,
2022-07-23 12:31:00,51563.666,1.0,7.83,33.973,,,,,
2022-07-23 12:31:00,51665.852,1.0,7.893,33.335,,,,,
2022-07-23 12:31:00,51768.228,1.0,7.95,33.1,,,,,
2022-07-23 12:31:00,51870.865000000005,1.0,8.008,33.05,,,,,
2022-07-23 12:31:00,51973.516,1.0,8.076,32.674,,,,,
2022-07-23 12:31:00,52074.697,1.0,8.158999999999999,32.641,,,,,
2022-07-23 12:31:00,52176.423,1.0,8.252,32.632,,,,,
2022-07-23 12:31:00,52278.112,1.0,8.329,32.266,,,,,
2022-07-23 12:31:00,52379.82,1.0,8.377,32.113,,,,,
2022-07-23 12:31:00,52481.035,1.0,8.419,32.121,,,,,
2022-07-23 12:31:00,52579.796,1.0,8.464,32.121,,,,,
2022-07-23 12:31:00,52678.561,1.0,8.509,32.25,,,,,
2022-07-23 12:31:00,52778.448,1.0,8.567,31.889,,,,,
2022-07-23 12:31:00,52878.953,1.0,8.626,31.848000000000003,,,,,
2022-07-23 12:31:00,52980.144,0.0,8.429,30.581,,,,,
2022-07-23 12:31:00,53081.335,0.0,8.388,29.83,,,,,
2022-07-23 12:31:00,53182.595,0.0,8.368,29.189,,,,,
2022-07-23 12:31:00,53283.806,0.0,8.355,28.484,,,,,
2022-07-23 12:31:00,53383.564,0.0,8.347000000000001,27.931,,,,,
2022-07-23 12:31:00,53483.81,0.0,8.341000000000001,27.341,,,,,
2022-07-23 12:31:00,53585.201,-1.0,6.93,48.014,6.954,16.35621990241517,32.41,29.49,1.0
2022-07-23 12:31:00,53686.422,-1.0,6.674,63.25899999999999,6.691,16.329067174040713,32.88,31.04,1.0
2022-07-23 12:31:00,53787.758,-1.0,6.354,75.689,6.356,16.326202209066228,32.3,31.51,1.0
2022-07-23 12:31:00,53888.985,-1.0,6.093,85.53,6.087000000000001,16.349085801101964,31.62,31.75,1.0
2022-07-23 12:31:00,53990.306,-1.0,5.685,95.718,5.672999999999999,16.35835854327829,30.79,31.84,1.0
2022-07-23 12:31:00,54089.614,0.0,5.867000000000001,86.62299999999999,,,,,
2022-07-23 12:31:00,54189.897,0.0,5.893,77.844,,,,,
2022-07-23 12:31:00,54290.185,0.0,5.909,71.661,,,,,
2022-07-23 12:31:00,54390.523,0.0,5.922000000000001,64.869,,,,,
2022-07-23 12:31:00,54490.821,0.0,5.932,60.888000000000005,,,,,
2022-07-23 12:31:00,54591.14,0.0,5.94,56.065,,,,,
2022-07-23 12:31:00,54691.453,1.0,6.586,52.508,,,,,
2022-07-23 12:31:00,54791.742,1.0,6.871,49.821000000000005,,,,,
2022-07-23 12:31:00,54892.318,1.0,6.95,47.29600000000001,,,,,
2022-07-23 12:31:00,54993.516,1.0,7.027,44.676,,,,,
2022-07-23 12:31:00,55094.842,1.0,7.103,43.328,,,,,
2022-07-23 12:31:00,55196.098,1.0,7.178999999999999,41.46,,,,,
2022-07-23 12:31:00,55297.541,1.0,7.239,39.437,,,,,
2022-07-23 12:31:00,55398.817,1.0,7.286,38.981,,,,,
2022-07-23 12:31:00,55498.755000000005,1.0,7.336,38.043,,,,,
2022-07-23 12:31:00,55600.073,1.0,7.39,36.91,,,,,
2022-07-23 12:31:00,55701.354,1.0,7.445,36.077,,,,,
2022-07-23 12:31:00,55802.707,1.0,7.5,35.751,,,,,
2022-07-23 12:31:00,55902.539,1.0,7.556,35.492,,,,,
2022-07-23 12:31:00,56003.858,1.0,7.62,34.816,,,,,
2022-07-23 12:31:00,56105.278,1.0,7.688,34.619,,,,,
2022-07-23 12:31:00,56205.902,1.0,7.757000000000001,34.198,,,,,
2022-07-23 12:31:00,56306.788,1.0,7.822999999999999,33.567,,,,,
2022-07-23 12:31:00,56405.76,1.0,7.885,33.319,,,,,
2022-07-23 12:31:00,56507.14,1.0,7.943,33.289,,,,,
2022-07-23 12:31:00,56608.741,1.0,7.997999999999999,32.891,,,,,
2022-07-23 12:31:00,56710.872,1.0,8.064,32.516,,,,,
2022-07-23 12:31:00,56812.97,1.0,8.146,32.337,,,,,
2022-07-23 12:31:00,56915.123,1.0,8.24,32.113,,,,,
2022-07-23 12:31:00,57017.257,1.0,8.321,32.337,,,,,
2022-07-23 12:31:00,57119.375,1.0,8.372,31.687,,,,,
2022-07-23 12:31:00,57219.944,1.0,8.325,24.198,,,,,
2022-07-23 12:31:00,57315.27,1.0,8.47,25.07,,,,,
2022-07-23 12:31:00,57411.281,1.0,8.547,25.774,,,,,
2022-07-23 12:31:00,57506.57200000001,1.0,8.599,26.134,,,,,
2022-07-23 12:31:00,57601.959,0.0,8.47,26.232,,,,,
2022-07-23 12:31:00,57697.33700000001,0.0,8.379,25.852,,,,,
2022-07-23 12:31:00,57791.315,0.0,8.343,25.42,,,,,
2022-07-23 12:31:00,57886.698,0.0,8.323,25.264,,,,,
2022-07-23 12:31:00,57982.116,0.0,8.31,25.062,,,,,
2022-07-23 12:31:00,58077.626,0.0,8.301,24.817,,,,,
2022-07-23 12:31:00,58173.030000000006,0.0,8.294,24.616,,,,,
2022-07-23 12:31:00,58267.003,-1.0,7.053999999999999,32.47,7.085,16.33483760826606,29.91,30.5,1.0
2022-07-23 12:31:00,58362.538,-1.0,6.837999999999999,49.601000000000006,6.854,16.327665220394906,32.98,31.3,1.0
2022-07-23 12:31:00,58457.961,-1.0,6.589,63.318000000000005,6.603,16.328382820705063,32.87,31.6,1.0
2022-07-23 12:31:00,58553.456000000006,-1.0,6.295,75.271,6.303,16.296733032222182,32.42,31.78,1.0
2022-07-23 12:31:00,58648.97900000001,-1.0,6.053,85.685,6.039,16.33555440454292,31.58,31.77,1.0
2022-07-23 12:31:00,58745.097,-1.0,5.584,94.78,5.557,16.366299963812505,30.82,31.96,1.0
2022-07-23 12:31:00,58839.219000000005,0.0,5.823,84.932,,,,,
2022-07-23 12:31:00,58933.781,0.0,5.85,77.529,,,,,
2022-07-23 12:31:00,59028.374,0.0,5.867999999999999,70.135,,,,,
2022-07-23 12:31:00,59122.969000000005,0.0,5.881,64.487,,,,,
2022-07-23 12:31:00,59217.548,0.0,5.891,60.888000000000005,,,,,
2022-07-23 12:31:00,59312.151000000005,0.0,5.901,57.222,,,,,
2022-07-23 12:31:00,59406.739,1.0,6.404,53.656000000000006,,,,,
2022-07-23 12:31:00,59501.309,1.0,6.803999999999999,49.909,,,,,
2022-07-23 12:31:00,59595.951,1.0,6.916,47.201,,,,,
2022-07-23 12:31:00,59690.878,1.0,6.9910000000000005,45.929,,,,,
2022-07-23 12:31:00,59786.34,1.0,7.062,43.133,,,,,
2022-07-23 12:31:00,59881.946,1.0,7.134,42.236,,,,,
2022-07-23 12:31:00,59977.40700000001,1.0,7.2010000000000005,40.75,,,,,
2022-07-23 12:31:00,60072.995,1.0,7.252999999999999,38.999,,,,,
2022-07-23 12:31:00,60170.492000000006,1.0,7.297999999999999,38.474,,,,,
2022-07-23 12:31:00,60263.405000000006,1.0,7.346,37.775,,,,,
2022-07-23 12:31:00,60357.78600000001,1.0,7.396,36.703,,,,,
2022-07-23 12:31:00,60452.794,1.0,7.447999999999999,36.164,,,,,
2022-07-23 12:31:00,60548.628,1.0,7.5,35.73,,,,,
2022-07-23 12:31:00,60644.438,1.0,7.553999999999999,35.117,,,,,
2022-07-23 12:31:00,60738.778000000006,1.0,7.612999999999999,34.517,,,,,
2022-07-23 12:31:00,60834.579000000005,1.0,7.677,34.483000000000004,,,,,
2022-07-23 12:31:00,60930.442,1.0,7.742000000000001,34.032,,,,,
2022-07-23 12:31:00,61026.261000000006,1.0,7.806,33.765,,,,,
2022-07-23 12:31:00,61120.67600000001,1.0,7.866,33.778,,,,,
2022-07-23 12:31:00,61215.62100000001,1.0,7.922000000000001,33.508,,,,,
2022-07-23 12:31:00,61310.713,1.0,7.974,32.77,,,,,
2022-07-23 12:31:00,61405.622,1.0,8.029,32.711,,,,,
2022-07-23 12:31:00,61501.78400000001,1.0,8.097999999999999,32.403,,,,,
2022-07-23 12:31:00,61596.742000000006,1.0,8.18,32.279,,,,,
2022-07-23 12:31:00,61691.663,1.0,8.267000000000001,32.353,,,,,
2022-07-23 12:31:00,61786.645,1.0,8.335,32.424,,,,,
2022-07-23 12:31:00,61881.847,1.0,8.379,32.383,,,,,
2022-07-23 12:31:00,61977.872,1.0,8.421,32.304,,,,,
2022-07-23 12:31:00,62073.727000000006,1.0,8.462,32.486999999999995,,,,,
2022-07-23 12:31:00,62169.599,1.0,8.507,32.2,,,,,
2022-07-23 12:31:00,62265.584,1.0,8.561,32.358000000000004,,,,,
2022-07-23 12:31:00,62361.46800000001,1.0,8.617,31.898000000000003,,,,,
2022-07-23 12:31:00,62455.097,0.0,8.44,31.19,,,,,
2022-07-23 12:31:00,62550.09,0.0,8.391,30.174,,,,,
2022-07-23 12:31:00,62645.431,0.0,8.367,29.406,,,,,
2022-07-23 12:31:00,62741.287,0.0,8.353,28.748,,,,,
2022-07-23 12:31:00,62837.18000000001,0.0,8.343,28.09,,,,,
2022-07-23 12:31:00,62934.49600000001,0.0,8.337,27.665,,,,,
2022-07-23 12:31:00,63030.380000000005,0.0,8.332,27.262,,,,,
2022-07-23 12:31:00,63124.867000000006,0.0,8.328,26.793000000000003,,,,,
2022-07-23 12:31:00,63220.713,-1.0,6.957999999999999,44.05,6.982,16.324136779677406,32.2,30.83,1.0
2022-07-23 12:31:00,63316.73,-1.0,6.736000000000001,58.647,6.751,16.32269774923436,32.9,31.39,1.0
2022-07-23 12:31:00,63412.672000000006,-1.0,6.436,71.22,6.436,16.329889699847772,32.22,31.44,1.0
2022-07-23 12:31:00,63508.692,-1.0,6.172999999999999,81.5,6.164,16.338509443013223,31.33,31.63,1.0
2022-07-23 12:31:00,63604.64200000001,-1.0,5.904,90.561,5.902,16.389269955032912,30.8,31.74,1.0
2022-07-23 12:31:00,63699.02100000001,0.0,5.796,91.298,,,,,
2022-07-23 12:31:00,63794.53600000001,0.0,5.839,82.236,,,,,
2022-07-23 12:31:00,63889.368,0.0,5.859,75.054,,,,,
2022-07-23 12:31:00,63984.18000000001,0.0,5.874,70.074,,,,,
2022-07-23 12:31:00,64079.878,0.0,5.886,64.419,,,,,
2022-07-23 12:31:00,64176.170000000006,0.0,5.895,59.114,,,,,
2022-07-23 12:31:00,64273.78200000001,0.0,5.903,55.275,,,,,
2022-07-23 12:31:00,64370.154,1.0,6.671,51.707,,,,,
