Repository: dhruv1412/ES60208-Battery-Performance-Modelling

# Processed Battery Dataset (Downsampled)

## Overview
This folder contains a lightweight version of the "Accelerated Life Testing Dataset for Lithium-Ion Batteries" (NASA/PML-UCF). The original dataset was downsampled to facilitate fast deployment and testing of SOC estimation algorithms while keeping the repository size below 25MB.

## Data Processing Details
- **Downsampling Factor:** 1/100 (Every 100th row kept).
- **Tool used:** `downsample_script.py` (included in root).
- **Purpose:** To reduce file size for Git compatibility while preserving the overall voltage and current profiles for OCV-SOC and ECM parameter identification.

File: processed_data/battery50.csv (part 1 of 12)
start_time,time,mode,voltage_charger,temperature_battery,voltage_load,current_load,temperature_mosfet,temperature_resistor,mission_type
2022-07-19 19:41:00,0.0,0.0,0.0,0.0,,,,,
2022-07-19 19:41:00,92.784,0.0,8.24,22.948,,,,,
2022-07-19 19:41:00,185.669,0.0,8.24,22.905,,,,,
2022-07-19 19:41:00,278.671,0.0,8.24,22.844,,,,,
2022-07-19 19:41:00,373.431,-1.0,7.688,23.347,8.139,2.523,24.41,22.67,0.0
2022-07-19 19:41:00,468.264,-1.0,7.598,23.585,8.052,2.523,24.84,22.74,0.0
2022-07-19 19:41:00,563.299,-1.0,7.554,23.755,8.011,2.523,24.87,22.68,0.0
2022-07-19 19:41:00,658.1850000000001,-1.0,7.525,23.955,7.982,2.523,24.87,22.61,0.0
2022-07-19 19:41:00,753.066,-1.0,7.496,24.098,7.955,2.523,24.7,22.55,0.0
2022-07-19 19:41:00,848.977,-1.0,7.466,24.256,7.927,2.523,24.62,22.48,0.0
2022-07-19 19:41:00,944.15,-1.0,7.429,24.446,7.89,2.523,24.57,22.48,0.0
2022-07-19 19:41:00,1039.012,-1.0,7.375,24.628,7.838,2.523,24.55,22.45,0.0
2022-07-19 19:41:00,1133.901,-1.0,7.309,24.744,7.775,2.523,24.59,22.45,0.0
2022-07-19 19:41:00,1228.784,-1.0,7.24,24.872,7.71,2.523,24.63,22.51,0.0
2022-07-19 19:41:00,1323.645,-1.0,7.181,24.973,7.652,2.523,24.67,22.56,0.0
2022-07-19 19:41:00,1418.589,-1.0,7.132,25.05,7.605,2.523,24.63,22.58,0.0
2022-07-19 19:41:00,1513.503,-1.0,7.088,25.167,7.563,2.523,24.67,22.64,0.0
2022-07-19 19:41:00,1608.363,-1.0,7.044,25.26,7.521,2.523,24.64,22.6,0.0
2022-07-19 19:41:00,1703.318,-1.0,6.996,25.334,7.475,2.523,24.58,22.59,0.0
2022-07-19 19:41:00,1798.228,-1.0,6.944,25.427,7.425,2.523,24.57,22.61,0.0
2022-07-19 19:41:00,1893.123,-1.0,6.89,25.474,7.372,2.523,24.61,22.67,0.0
2022-07-19 19:41:00,1988.095,-1.0,6.833,25.525,7.318,2.523,24.6,22.68,0.0
2022-07-19 19:41:00,2082.962,-1.0,6.775,25.54,7.262,2.523,24.6,22.71,0.0
2022-07-19 19:41:00,2177.881,-1.0,6.716,25.626,7.206,2.521,24.59,22.71,0.0
2022-07-19 19:41:00,2274.189,-1.0,6.661,25.646,7.152,2.523,24.53,22.61,0.0
2022-07-19 19:41:00,2369.099,-1.0,6.609,25.688,7.103,2.523,24.48,22.56,0.0
2022-07-19 19:41:00,2464.007,-1.0,6.563,25.72,7.058,2.523,24.46,22.55,0.0
2022-07-19 19:41:00,2558.974,-1.0,6.518,25.817,7.016,2.523,24.45,22.6,0.0
2022-07-19 19:41:00,2653.898,-1.0,6.474,25.934,6.974,2.523,24.41,22.58,0.0
2022-07-19 19:41:00,2748.878,-1.0,6.43,26.052,6.932,2.523,24.4,22.58,0.0
2022-07-19 19:41:00,2843.836,-1.0,6.386,26.169,6.889,2.523,24.41,22.61,0.0
2022-07-19 19:41:00,2938.808,-1.0,6.342,26.326,6.846,2.521,24.39,22.58,0.0
2022-07-19 19:41:00,3033.816,-1.0,6.297,26.42,6.803,2.523,24.4,22.57,0.0
2022-07-19 19:41:00,3128.78,-1.0,6.252,26.565,6.759,2.523,24.37,22.59,0.0
2022-07-19 19:41:00,3223.717,-1.0,6.205,26.616,6.715,2.521,24.35,22.58,0.0
2022-07-19 19:41:00,3318.719,-1.0,6.151,26.777,6.663,2.523,24.32,22.57,0.0
2022-07-19 19:41:00,3414.807,-1.0,6.082,26.966,6.596,2.521,24.29,22.54,0.0
2022-07-19 19:41:00,3509.763,-1.0,5.99,27.183,6.508,2.521,24.27,22.55,0.0
2022-07-19 19:41:00,3604.917,-1.0,5.851,27.566,6.375,2.523,24.35,22.69,0.0
2022-07-19 19:41:00,3698.433,-1.0,5.584,27.999,6.117,2.523,24.32,22.76,0.0
2022-07-19 19:41:00,3792.178,-1.0,4.345,29.213,4.924,2.523,24.12,22.84,0.0
2022-07-19 19:41:00,3885.347,0.0,5.816,28.824,,,,,
2022-07-19 19:41:00,3979.856,0.0,5.865,28.066,,,,,
2022-07-19 19:41:00,4074.365,0.0,5.887,27.42,,,,,
2022-07-20 13:21:00,4162.534,0.0,6.45,22.041,,,,,
2022-07-20 13:21:00,4255.447,0.0,6.45,22.045,,,,,
2022-07-20 13:21:00,4348.581,0.0,6.45,22.056,,,,,
2022-07-20 13:21:00,4443.005,0.0,6.45,22.155,,,,,
2022-07-20 13:21:00,4537.422,1.0,6.99,22.576,,,,,
2022-07-20 13:21:00,4631.929,1.0,7.08,23.116,,,,,
2022-07-20 13:21:00,4727.819,1.0,7.148,23.986,,,,,
2022-07-20 13:21:00,4822.619,1.0,7.208,24.511,,,,,
2022-07-20 13:21:00,4917.367,1.0,7.266,25.147,,,,,
2022-07-20 13:21:00,5012.031,1.0,7.312,25.77,,,,,
2022-07-20 13:21:00,5106.691,1.0,7.349,26.22,,,,,
2022-07-20 13:21:00,5201.454,1.0,7.387,26.502,,,,,
2022-07-20 13:21:00,5296.141,1.0,7.429,26.919,,,,,
2022-07-20 13:21:00,5390.86,1.0,7.472,27.329,,,,,
2022-07-20 13:21:00,5485.617,1.0,7.515,27.479,,,,,
2022-07-20 13:21:00,5580.329,1.0,7.56,27.872,,,,,
2022-07-20 13:21:00,5675.054,1.0,7.607,28.209,,,,,
2022-07-20 13:21:00,5769.8,1.0,7.661,28.608,,,,,
2022-07-20 13:21:00,5864.535,1.0,7.721,28.904,,,,,
2022-07-20 13:21:00,5959.284,1.0,7.782,29.057,,,,,
2022-07-20 13:21:00,6055.337,1.0,7.844,29.535,,,,,
2022-07-20 13:21:00,6150.048000000001,1.0,7.903,29.733,,,,,
2022-07-20 13:21:00,6244.848,1.0,7.96,29.899,,,,,
2022-07-20 13:21:00,6339.579,1.0,8.011,30.02,,,,,
2022-07-20 13:21:00,6434.314,1.0,8.064,30.223,,,,,
2022-07-20 13:21:00,6529.103,1.0,8.123,30.081,,,,,
2022-07-20 13:21:00,6623.832,1.0,8.196,30.239,,,,,
2022-07-20 13:21:00,6718.58,1.0,8.277,30.369,,,,,
2022-07-20 13:21:00,6813.366,1.0,8.352,30.483,,,,,
2022-07-20 13:21:00,6908.112,1.0,8.398,30.385,,,,,
2022-07-20 13:21:00,7002.9,1.0,8.419,30.418,,,,,
2022-07-20 13:21:00,7097.654,1.0,8.438,30.65,,,,,
2022-07-20 13:21:00,7193.482,1.0,8.463,30.593,,,,,
2022-07-20 13:21:00,7288.294,1.0,8.499,30.507,,,,,
2022-07-22 10:42:00,7382.405,0.0,8.391,22.971,,,,,
2022-07-22 10:42:00,7475.371999999999,0.0,8.391,22.978,,,,,
2022-07-22 10:42:00,7568.331999999999,0.0,8.391,22.952,,,,,
2022-07-22 10:42:00,7661.706,0.0,8.391,22.971,,,,,
2022-07-22 10:42:00,7757.085999999999,-1.0,6.611,55.609,7.676,23.942337082217417,31.05,31.59,1.0
2022-07-22 10:42:00,7852.32,-1.0,6.306,78.525,7.472,24.251684815472007,31.01,35.17,1.0
2022-07-22 10:42:00,7948.978,-1.0,5.972,96.322,7.131,24.0173515737746,28.23,36.03,1.0
2022-07-22 10:42:00,8044.505,0.0,6.969,22.289,,,,,
2022-07-22 10:42:00,8139.862,0.0,6.969,22.304,,,,,
2022-07-22 10:42:00,8235.239,0.0,6.969,22.324,,,,,
2022-07-22 10:42:00,8330.641,0.0,6.968,22.331,,,,,
2022-07-22 10:42:00,8427.376,0.0,6.969,22.389,,,,,
2022-07-22 10:42:00,8521.398,0.0,6.969,22.396,,,,,
2022-07-22 10:42:00,8616.774,0.0,6.969,22.412,,,,,
2022-07-22 10:42:00,8712.177,0.0,6.969,22.381,,,,,
2022-07-22 10:42:00,8807.682,0.0,6.969,22.431,,,,,
2022-07-22 10:42:00,8903.104,0.0,6.969,22.442,,,,,
2022-07-22 10:42:00,8998.523,0.0,6.969,22.492,,,,,
2022-07-22 10:42:00,9092.616,0.0,6.97,22.473,,,,,
2022-07-22 10:42:00,9188.046,0.0,6.97,22.492,,,,,
2022-07-22 10:42:00,9283.621,0.0,6.969,22.465,,,,,
2022-07-22 10:42:00,9379.055,0.0,6.969,22.545,,,,,
2022-07-22 10:42:00,9474.496,0.0,6.97,22.584,,,,,
2022-07-22 10:42:00,9568.603,0.0,6.97,22.611,,,,,
2022-07-22 10:42:00,9664.211,0.0,6.97,22.645,,,,,
2022-07-22 10:42:00,9760.989,0.0,6.97,22.633,,,,,
2022-07-22 10:42:00,9856.511,0.0,6.97,22.672,,,,,
2022-07-22 10:42:00,9952.076,0.0,6.97,22.722,,,,,
2022-07-22 10:42:00,10046.099,0.0,6.971,22.729,,,,,
2022-07-22 10:42:00,10141.737,0.0,6.971,22.679,,,,,
2022-07-22 10:42:00,10237.337,0.0,6.971,22.702,,,,,
2022-07-22 10:42:00,10332.778,0.0,6.97,22.764,,,,,
2022-07-22 10:42:00,10428.391,0.0,6.971,22.859,,,,,
2022-07-22 10:42:00,10523.852,0.0,6.971,22.867,,,,,
2022-07-22 10:42:00,10616.545,1.0,7.285,23.793,,,,,
2022-07-22 10:42:00,10711.329,1.0,7.333,24.395,,,,,
2022-07-22 10:42:00,10806.031,1.0,7.375,25.05,,,,,
2022-07-22 10:42:00,10900.754,1.0,7.421,25.513,,,,,
2022-07-22 10:42:00,10995.469,1.0,7.465,26.044,,,,,
2022-07-22 10:42:00,11089.443,1.0,7.51,26.518,,,,,
2022-07-22 10:42:00,11184.708,1.0,7.559,27.084,,,,,
2022-07-22 10:42:00,11280.204,1.0,7.613,27.578,,,,,
2022-07-22 10:42:00,11375.69,1.0,7.674,28.003,,,,,
2022-07-22 10:42:00,11471.203,1.0,7.738,28.409,,,,,
2022-07-22 10:42:00,11566.705999999998,1.0,7.8,28.732,,,,,
2022-07-22 10:42:00,11662.169,1.0,7.86,29.025,,,,,
2022-07-22 10:42:00,11757.741999999998,1.0,7.917,29.145,,,,,
2022-07-22 10:42:00,11853.365,1.0,7.97,29.33,,,,,
2022-07-22 10:42:00,11948.866999999998,1.0,8.023,29.515,,,,,
2022-07-22 10:42:00,12044.419999999998,1.0,8.085,29.567,,,,,
2022-07-22 10:42:00,12139.933,1.0,8.162,29.705,,,,,
2022-07-22 10:42:00,12235.473,1.0,8.246,29.834,,,,,
2022-07-22 10:42:00,12330.985,1.0,8.319,29.931,,,,,
2022-07-22 10:42:00,12426.468,1.0,8.357,30.024,,,,,
2022-07-22 10:42:00,12523.312999999998,1.0,8.377,30.113,,,,,
2022-07-22 10:42:00,12618.838,1.0,8.397,30.215,,,,,
2022-07-22 10:42:00,12714.344,1.0,8.427,30.17,,,,,
2022-07-22 10:42:00,12810.544999999998,1.0,8.466,30.008,,,,,
2022-07-22 10:42:00,12906.958,1.0,8.517,29.866,,,,,
2022-07-22 10:42:00,13003.387,1.0,8.574,29.491,,,,,
2022-07-22 10:42:00,13099.957,1.0,8.627,29.225,,,,,
2022-07-22 10:42:00,13196.413,0.0,8.502,28.397,,,,,
2022-07-22 10:42:00,13292.99,0.0,8.474,27.816,,,,,
2022-07-22 10:42:00,13387.61,0.0,8.46,27.262,,,,,
2022-07-22 10:42:00,13484.080999999998,0.0,8.451,26.75,,,,,
2022-07-22 10:42:00,13580.523,0.0,8.445,26.369,,,,,
2022-07-22 10:42:00,13677.044,0.0,8.44,25.927,,,,,
2022-07-22 10:42:00,13773.461,0.0,8.436,25.626,,,,,
2022-07-22 10:42:00,13869.979,0.0,8.433,25.342,,,,,
2022-07-22 10:42:00,13966.409,0.0,8.432,25.132,,,,,
2022-07-22 10:42:00,14062.863,0.0,8.429,24.837,,,,,
2022-07-22 10:42:00,14159.455999999998,0.0,8.427,24.678,,,,,
2022-07-22 10:42:00,14255.89,0.0,8.426,24.446,,,,,
2022-07-22 10:42:00,14352.381,0.0,8.424,24.33,,,,,
2022-07-22 10:42:00,14447.447,0.0,8.423,24.183,,,,,
2022-07-22 10:42:00,14544.274,0.0,8.422,23.963,,,,,
2022-07-22 10:42:00,14640.413,0.0,8.421,23.863,,,,,
2022-07-22 10:42:00,14736.648,0.0,8.42,23.716,,,,,
2022-07-22 10:42:00,14833.602,0.0,8.42,23.693,,,,,
2022-07-22 10:42:00,14929.473,0.0,8.419,23.585,,,,,
2022-07-22 10:42:00,15026.887,0.0,8.419,23.481,,,,,
2022-07-22 10:42:00,15124.336,0.0,8.418,23.431,,,,,
2022-07-22 10:42:00,15221.874,0.0,8.418,23.393,,,,,
2022-07-22 10:42:00,15320.599,0.0,8.417,23.374,,,,,
2022-07-22 10:42:00,15416.714999999998,-1.0,7.003,33.812,7.014,17.90051588266361,30.42,30.78,1.0
2022-07-22 10:42:00,15514.215,-1.0,6.835,51.2,6.864,17.102813208174567,33.42,32.35,1.0
2022-07-22 10:42:00,15611.807,-1.0,6.481,66.953,6.485,18.084966733506107,33.0,33.36,1.0
2022-07-22 10:42:00,15709.357,-1.0,6.284,77.216,6.302,16.462075613949526,31.83,32.79,1.0
2022-07-22 10:42:00,15806.977,-1.0,6.026,86.755,6.04,16.787477764685356,31.38,32.44,1.0
2022-07-22 10:42:00,15903.557,0.0,5.869,92.261,,,,,
2022-07-22 10:42:00,16001.278,0.0,5.931,81.154,,,,,
2022-07-22 10:42:00,16099.052,0.0,5.956,74.035,,,,,
2022-07-22 10:42:00,16197.269,0.0,5.974,67.915,,,,,
2022-07-22 10:42:00,16295.457,0.0,5.987,62.317,,,,,
2022-07-22 10:42:00,16393.680999999997,0.0,5.998,57.818,,,,,
2022-07-22 10:42:00,16491.93,1.0,6.151,53.651,,,,,
2022-07-22 10:42:00,16590.127,1.0,6.724,50.152,,,,,
2022-07-22 10:42:00,16689.531,1.0,6.896,46.951,,,,,
2022-07-22 10:42:00,16787.983,1.0,6.975,44.686,,,,,
2022-07-22 10:42:00,16886.216999999997,1.0,7.049,42.774,,,,,
2022-07-22 10:42:00,16984.487,1.0,7.124,41.064,,,,,
2022-07-22 10:42:00,17082.712,1.0,7.195,39.456,,,,,
2022-07-22 10:42:00,17180.949999999997,1.0,7.248,38.101,,,,,
2022-07-22 10:42:00,17279.211,1.0,7.295,37.011,,,,,
2022-07-22 10:42:00,17377.453,1.0,7.345,36.116,,,,,
2022-07-22 10:42:00,17475.739,1.0,7.397,35.259,,,,,
2022-07-22 10:42:00,17574.254999999997,1.0,7.45,34.581,,,,,
2022-07-22 10:42:00,17673.463,1.0,7.504,34.07,,,,,
2022-07-22 10:42:00,17772.724000000002,1.0,7.56,33.664,,,,,
2022-07-22 10:42:00,17872.067,1.0,7.623,33.411,,,,,
2022-07-22 10:42:00,17971.304,1.0,7.691,33.1,,,,,
2022-07-22 10:42:00,18070.679,1.0,7.758,32.987,,,,,
2022-07-22 10:42:00,18169.082,1.0,7.822,32.841,,,,,
2022-07-22 10:42:00,18266.572,1.0,7.883,32.549,,,,,
2022-07-22 10:42:00,18364.517,1.0,7.94,32.308,,,,,
2022-07-22 10:42:00,18463.453,1.0,7.994,32.038,,,,,
2022-07-22 10:42:00,18562.622,1.0,8.056,32.047,,,,,
2022-07-22 10:42:00,18661.866,1.0,8.135,31.799,,,,,
2022-07-22 10:42:00,18759.588,1.0,8.222,31.675,,,,,
2022-07-22 10:42:00,18858.973,1.0,8.304,31.72,,,,,
2022-07-22 10:42:00,18958.189,1.0,8.348,31.629,,,,,
2022-07-22 10:42:00,19057.444,1.0,8.371,31.671,,,,,
2022-07-22 10:42:00,19156.624,1.0,8.393,31.399,,,,,
2022-07-22 10:42:00,19254.458,1.0,8.423,31.255,,,,,
2022-07-22 10:42:00,19353.666,1.0,8.467,31.03,,,,,
2022-07-22 10:42:00,19452.95,1.0,8.523,30.891,,,,,
2022-07-22 10:42:00,19553.579,1.0,8.581,30.296,,,,,
2022-07-22 10:42:00,19652.874,0.0,8.571,29.652,,,,,
2022-07-22 10:42:00,19750.597,0.0,8.493,28.768,,,,,
2022-07-22 10:42:00,19849.786,0.0,8.467,28.042,,,,,
2022-07-22 10:42:00,19948.933,0.0,8.453,27.483,,,,,
2022-07-22 10:42:00,20048.113,0.0,8.444,26.895,,,,,
2022-07-22 10:42:00,20147.359,0.0,8.437,26.459,,,,,
2022-07-22 10:42:00,20244.815,0.0,8.431,26.138,,,,,
2022-07-22 10:42:00,20344.135,-1.0,6.872,49.202,6.876,18.2426028045866,32.55,32.37,1.0
2022-07-22 10:42:00,20443.35,-1.0,6.691,62.086,6.713,16.649833201734893,32.55,32.79,1.0
2022-07-22 10:42:00,20542.593,-1.0,6.259,77.571,6.262,18.17370988185712,32.09,34.23,1.0
2022-07-22 10:42:00,20641.867,-1.0,6.111,85.904,6.13,16.249942756820353,30.93,33.11,1.0
2022-07-22 10:42:00,20741.131,-1.0,5.524,94.263,5.529,16.412290362875275,30.06,32.34,1.0
2022-07-22 10:42:00,20838.326,0.0,5.763,82.854,,,,,
2022-07-22 10:42:00,20938.079,0.0,5.796,75.789,,,,,
2022-07-22 10:42:00,21037.787,0.0,5.818,69.154,,,,,
2022-07-22 10:42:00,21137.537,0.0,5.834,63.779,,,,,
2022-07-22 10:42:00,21237.51,0.0,5.846,58.541,,,,,
2022-07-22 10:42:00,21337.339,0.0,5.857,53.907,,,,,
2022-07-22 10:42:00,21437.223,1.0,6.59,50.71,,,,,
2022-07-22 10:42:00,21537.063,1.0,6.873,47.374,,,,,
2022-07-22 10:42:00,21636.938,1.0,6.952,45.097,,,,,
2022-07-22 10:42:00,21736.799,1.0,7.028,42.837,,,,,
2022-07-22 10:42:00,21833.726,1.0,7.1,41.441,,,,,
2022-07-22 10:42:00,21930.633,1.0,7.174,39.621,,,,,
2022-07-22 10:42:00,22028.33,1.0,7.232,38.33,,,,,
2022-07-22 10:42:00,22126.732,1.0,7.279,37.113,,,,,
2022-07-22 10:42:00,22225.096,1.0,7.327,36.169,,,,,
2022-07-22 10:42:00,22323.539,1.0,7.379,35.379,,,,,
2022-07-22 10:42:00,22423.21,1.0,7.433,34.765,,,,,
2022-07-22 10:42:00,22521.641,1.0,7.485,34.27,,,,,
2022-07-22 10:42:00,22620.052,1.0,7.539,33.846,,,,,
2022-07-22 10:42:00,22718.442,1.0,7.6,33.457,,,,,
2022-07-22 10:42:00,22816.869,1.0,7.666,33.159,,,,,
2022-07-22 10:42:00,22915.267,1.0,7.733,32.916,,,,,
2022-07-22 10:42:00,23013.641,1.0,7.799,32.62,,,,,
2022-07-22 10:42:00,23112.091,1.0,7.861,32.378,,,,,
2022-07-22 10:42:00,23210.497000000003,1.0,7.92,32.175,,,,,
2022-07-22 10:42:00,23308.94,1.0,7.975,31.972,,,,,
2022-07-22 10:42:00,23407.340000000004,1.0,8.033,31.885,,,,,
2022-07-22 10:42:00,23505.722,1.0,8.104,31.749,,,,,
2022-07-22 10:42:00,23604.195,1.0,8.19,31.675,,,,,
2022-07-22 10:42:00,23702.598,1.0,8.277,31.457,,,,,
2022-07-22 10:42:00,23802.326,1.0,8.339,31.346,,,,,
2022-07-22 10:42:00,23900.765000000003,1.0,8.365,31.391,,,,,
2022-07-22 10:42:00,23999.161,1.0,8.386,31.243,,,,,
2022-07-22 10:42:00,24097.617,1.0,8.414,31.112,,,,,
2022-07-22 10:42:00,24196.044,1.0,8.451,30.736,,,,,
2022-07-22 10:42:00,24294.447,1.0,8.499,30.463,,,,,
2022-07-22 10:42:00,24392.914,1.0,8.555,30.073,,,,,
2022-07-22 10:42:00,24491.346,1.0,8.607,29.551,,,,,
2022-07-22 10:42:00,24589.772,0.0,8.519,28.764,,,,,
2022-07-22 10:42:00,24688.229000000003,0.0,8.476,28.011,,,,,
2022-07-22 10:42:00,24786.663,0.0,8.456,27.373,,,,,
2022-07-23 12:31:00,24884.519,0.0,8.363999999999999,22.975,,,,,
2022-07-23 12:31:00,24977.565,0.0,8.363999999999999,22.967,,,,,
2022-07-23 12:31:00,25071.665,0.0,8.363999999999999,22.967,,,,,
2022-07-23 12:31:00,25164.814,0.0,8.363999999999999,22.967,,,,,
2022-07-23 12:31:00,25259.215,0.0,8.363999999999999,22.971,,,,,
2022-07-23 12:31:00,25353.601,0.0,8.363999999999999,22.982,,,,,
2022-07-23 12:31:00,25448.098,0.0,8.363999999999999,22.982,,,,,
2022-07-23 12:31:00,25543.466,0.0,8.363999999999999,23.04,,,,,
2022-07-23 12:31:00,25639.063,0.0,8.363999999999999,23.009,,,,,
2022-07-23 12:31:00,25734.54,0.0,8.363,23.024,,,,,
2022-07-23 12:31:00,25830.062,0.0,8.363999999999999,23.097,,,,,
2022-07-23 12:31:00,25925.627,0.0,8.363999999999999,23.086,,,,,
2022-07-23 12:31:00,26019.259,0.0,8.362,22.806,,,,,
2022-07-23 12:31:00,26114.614,0.0,8.362,22.871,,,,,
2022-07-23 12:31:00,26209.869,0.0,8.362,22.905,,,,,
2022-07-23 12:31:00,26305.179,0.0,8.362,22.932,,,,,
2022-07-23 12:31:00,26400.595,0.0,8.362,22.975,,,,,
2022-07-23 12:31:00,26495.992,0.0,8.362,22.94,,,,,
2022-07-23 12:31:00,26589.94,0.0,8.363,22.994,,,,,
2022-07-23 12:31:00,26685.296,0.0,8.363,23.174,,,,,
2022-07-23 12:31:00,26780.694,0.0,8.363,23.044,,,,,
2022-07-23 12:31:00,26876.132,0.0,8.363,23.017,,,,,
2022-07-23 12:31:00,26971.504,0.0,8.363,22.948,,,,,
2022-07-23 12:31:00,27065.424000000003,0.0,8.363,23.032,,,,,
2022-07-23 12:31:00,27160.972,0.0,8.362,23.005,,,,,
2022-07-23 12:31:00,27256.427,0.0,8.363,22.971,,,,,
2022-07-23 12:31:00,27353.035,0.0,8.363,22.921,,,,,
2022-07-23 12:31:00,27448.457,0.0,8.363,22.94,,,,,
2022-07-23 12:31:00,27539.101,0.0,8.362,22.898000000000003,,,,,
2022-07-23 12:31:00,27630.842,0.0,8.361,22.236,,,,,
2022-07-23 12:31:00,27725.315,0.0,8.361,22.19,,,,,
2022-07-23 12:31:00,27820.507,0.0,8.361,22.19,,,,,
2022-07-23 12:31:00,27915.838,0.0,8.362,22.205,,,,,
2022-07-23 12:31:00,28011.171,0.0,8.362,22.266,,,,,
2022-07-23 12:31:00,28106.548000000003,0.0,8.362,22.282,,,,,
2022-07-23 12:31:00,28201.882,0.0,8.362,22.381,,,,,
2022-07-23 12:31:00,28297.299000000003,0.0,8.362,22.53,,,,,
2022-07-23 12:31:00,28391.24,-1.0,6.985,36.221,7.013,16.978589962665335,31.75,30.74,1.0
2022-07-23 12:31:00,28486.617,-1.0,6.626,57.099,6.62,19.257296625266378,33.79,33.57,1.0
2022-07-23 12:31:00,28583.369,-1.0,6.352,74.19800000000001,6.34,18.88372100215234,33.05,34.55,1.0
2022-07-23 12:31:00,28678.759,-1.0,6.18,83.775,6.183,17.323324023904558,31.93,33.24,1.0
2022-07-23 12:31:00,28774.169,-1.0,5.943,93.155,5.964,16.447832485465504,31.35,33.09,1.0
2022-07-23 12:31:00,28867.921,0.0,5.759,90.14,,,,,
2022-07-23 12:31:00,28962.479000000003,0.0,5.816,81.373,,,,,
2022-07-23 12:31:00,29057.006,0.0,5.848,74.179,,,,,
2022-07-23 12:31:00,29151.614,0.0,5.871,67.89,,,,,
2022-07-23 12:31:00,29246.155,0.0,5.8870000000000005,62.774,,,,,
2022-07-23 12:31:00,29340.699,0.0,5.9,57.525,,,,,
2022-07-23 12:31:00,29435.294,0.0,5.912000000000001,53.549,,,,,
2022-07-23 12:31:00,29529.841,1.0,6.656000000000001,50.659,,,,,
2022-07-23 12:31:00,29625.149,1.0,6.881,47.69,,,,,
2022-07-23 12:31:00,29720.758,1.0,6.957000000000001,45.486,,,,,
2022-07-23 12:31:00,29816.224,1.0,7.03,43.499,,,,,
2022-07-23 12:31:00,29912.963,1.0,7.103,41.768,,,,,
2022-07-23 12:31:00,30008.53,1.0,7.175,40.336,,,,,
2022-07-23 12:31:00,30102.549,1.0,7.231,38.913,,,,,
2022-07-23 12:31:00,30197.185,1.0,7.276,37.73,,,,,
2022-07-23 12:31:00,30291.767,1.0,7.322999999999999,36.685,,,,,
2022-07-23 12:31:00,30386.355,1.0,7.372999999999999,35.929,,,,,
2022-07-23 12:31:00,30480.993,1.0,7.423999999999999,35.215,,,,,
2022-07-23 12:31:00,30575.59,1.0,7.474,34.564,,,,,
2022-07-23 12:31:00,30670.18,1.0,7.527,34.189,,,,,
2022-07-23 12:31:00,30764.808,1.0,7.582999999999999,33.808,,,,,
2022-07-23 12:31:00,30860.085,1.0,7.647,33.516,,,,,
2022-07-23 12:31:00,30954.453,1.0,7.712000000000001,33.205,,,,,
2022-07-23 12:31:00,31048.968,1.0,7.776,32.912,,,,,
2022-07-23 12:31:00,31144.844,1.0,7.837999999999999,32.799,,,,,
2022-07-23 12:31:00,31240.641,1.0,7.897,32.561,,,,,
2022-07-23 12:31:00,31335.665,1.0,7.951,32.358000000000004,,,,,
2022-07-23 12:31:00,31431.463,1.0,8.005,32.183,,,,,
2022-07-23 12:31:00,31527.464,1.0,8.068,31.989,,,,,
2022-07-23 12:31:00,31624.006,1.0,8.147,31.943,,,,,
2022-07-23 12:31:00,31720.824,1.0,8.234,31.832,,,,,
2022-07-23 12:31:00,31816.228000000003,1.0,8.311,31.819000000000003,,,,,
2022-07-23 12:31:00,31913.478000000003,1.0,8.352,31.832,,,,,
2022-07-23 12:31:00,32010.907,1.0,8.375,31.662,,,,,
2022-07-23 12:31:00,32108.233,1.0,8.398,31.564,,,,,
2022-07-23 12:31:00,32205.663,1.0,8.429,31.391,,,,,
2022-07-23 12:31:00,32301.008,1.0,8.469,31.136,,,,,
2022-07-23 12:31:00,32397.479,1.0,8.521,30.903,,,,,
2022-07-23 12:31:00,32493.965000000004,1.0,8.574,30.426,,,,,
2022-07-23 12:31:00,32591.207,1.0,8.623,29.826,,,,,
2022-07-23 12:31:00,32688.697,0.0,8.498,28.916,,,,,
2022-07-23 12:31:00,32785.985,0.0,8.465,28.225,,,,,
2022-07-23 12:31:00,32883.37,0.0,8.447000000000001,27.626,,,,,
2022-07-23 12:31:00,32980.776,0.0,8.436,27.132,,,,,
2022-07-23 12:31:00,33076.283,0.0,8.426,26.722,,,,,
2022-07-23 12:31:00,33172.786,0.0,8.42,26.318,,,,,
2022-07-23 12:31:00,33270.027,-1.0,6.9910000000000005,43.833,7.021,17.080066414702646,31.48,28.56,1.0
2022-07-23 12:31:00,33367.418,-1.0,6.7,60.092,6.706,18.05332029368561,33.49,31.6,1.0
2022-07-23 12:31:00,33464.826,-1.0,6.401,74.712,6.41,17.697672137820025,33.15,33.08,1.0
2022-07-23 12:31:00,33562.322,-1.0,6.19,83.898,6.199,16.778487828290736,32.09,32.3,1.0
2022-07-23 12:31:00,33659.73,-1.0,5.86,93.202,5.8420000000000005,17.424375260290258,31.54,32.43,1.0
2022-07-23 12:31:00,33755.362,0.0,5.849,88.91799999999999,,,,,
2022-07-23 12:31:00,33851.898,0.0,5.884,80.124,,,,,
2022-07-23 12:31:00,33948.393000000004,0.0,5.905,73.587,,,,,
2022-07-23 12:31:00,34044.951,0.0,5.921,67.70100000000001,,,,,
2022-07-23 12:31:00,34141.489,0.0,5.933,62.208,,,,,
2022-07-23 12:31:00,34238.01,0.0,5.944,57.622,,,,,
2022-07-23 12:31:00,34334.581,1.0,6.312,54.033,,,,,
2022-07-23 12:31:00,34431.908,1.0,6.773,50.497,,,,,
2022-07-23 12:31:00,34527.695,1.0,6.907,47.569,,,,,
2022-07-23 12:31:00,34623.733,1.0,6.983,45.405,,,,,
2022-07-23 12:31:00,34720.71,1.0,7.055,43.455,,,,,
2022-07-23 12:31:00,34817.961,1.0,7.13,41.958,,,,,
2022-07-23 12:31:00,34913.587,1.0,7.197,40.234,,,,,
2022-07-23 12:31:00,35010.003,1.0,7.249,38.954,,,,,
2022-07-23 12:31:00,35106.358,1.0,7.294,37.734,,,,,
2022-07-23 12:31:00,35202.756,1.0,7.343,36.677,,,,,
2022-07-23 12:31:00,35299.117,1.0,7.395,35.951,,,,,
2022-07-23 12:31:00,35395.46,1.0,7.447999999999999,35.236999999999995,,,,,
2022-07-23 12:31:00,35491.903,1.0,7.499,34.683,,,,,
2022-07-23 12:31:00,35588.366,1.0,7.555,34.334,,,,,
2022-07-23 12:31:00,35685.759,1.0,7.617000000000001,33.952,,,,,
2022-07-23 12:31:00,35783.027,1.0,7.684,33.664,,,,,
2022-07-23 12:31:00,35880.372,1.0,7.75,33.512,,,,,
2022-07-23 12:31:00,35977.673,1.0,7.815,33.163000000000004,,,,,
2022-07-23 12:31:00,36074.967,1.0,7.876,32.966,,,,,
2022-07-23 12:31:00,36170.883,1.0,7.932,32.745,,,,,
2022-07-23 12:31:00,36268.206,1.0,7.986000000000001,32.607,,,,,
2022-07-23 12:31:00,36365.642,1.0,8.047,32.403,,,,,
2022-07-23 12:31:00,36462.904,1.0,8.121,32.262,,,,,
2022-07-23 12:31:00,36560.7,1.0,8.21,32.187,,,,,
2022-07-23 12:31:00,36657.28,1.0,8.292,32.026,,,,,
2022-07-23 12:31:00,36755.459,1.0,8.34,32.088,,,,,
2022-07-23 12:31:00,36854.188,1.0,8.363999999999999,31.856,,,,,
2022-07-23 12:31:00,36953.047,1.0,8.386000000000001,31.642,,,,,
2022-07-23 12:31:00,37051.868,1.0,8.415,31.526,,,,,
2022-07-23 12:31:00,37148.588,1.0,8.454,31.341,,,,,
2022-07-23 12:31:00,37246.931,1.0,8.506,30.932,,,,,
2022-07-23 12:31:00,37345.834,1.0,8.56,30.511,,,,,
2022-07-23 12:31:00,37444.774000000005,1.0,8.61,30.052,,,,,
2022-07-23 12:31:00,37543.795,0.0,8.514,29.209,,,,,
2022-07-23 12:31:00,37642.747,0.0,8.469,28.504,,,,,
2022-07-23 12:31:00,37740.164,0.0,8.446,27.979,,,,,
2022-07-23 12:31:00,37838.143,0.0,8.433,27.432,,,,,
2022-07-23 12:31:00,37936.175,0.0,8.424,26.931,,,,,
2022-07-23 12:31:00,38034.143,0.0,8.418,26.416,,,,,
2022-07-23 12:31:00,38131.056,-1.0,6.995,39.2,7.017,17.926337757814476,29.24,26.18,1.0
2022-07-23 12:31:00,38228.588,-1.0,6.818,55.877,6.845,17.112098592016206,33.23,31.04,1.0
2022-07-23 12:31:00,38327.269,-1.0,6.465,71.752,6.482,17.724335915175164,33.21,32.79,1.0
2022-07-23 12:31:00,38426.142,-1.0,6.252999999999999,82.012,6.274,16.464810088496403,32.27,32.41,1.0
2022-07-23 12:31:00,38525.137,-1.0,5.933,91.776,5.926,17.404051001175688,31.49,32.34,1.0
2022-07-23 12:31:00,38622.337,0.0,5.811,91.852,,,,,
2022-07-23 12:31:00,38720.292,0.0,5.854,82.012,,,,,
2022-07-23 12:31:00,38818.269,0.0,5.876,75.054,,,,,
2022-07-23 12:31:00,38916.208,0.0,5.891,68.79899999999999,,,,,
2022-07-23 12:31:00,39014.155,0.0,5.904,62.906000000000006,,,,,
2022-07-23 12:31:00,39112.158,0.0,5.914,58.323,,,,,
2022-07-23 12:31:00,39211.003,1.0,6.221,54.529,,,,,
2022-07-23 12:31:00,39310.032,1.0,6.742999999999999,50.609,,,,,
2022-07-23 12:31:00,39408.988,1.0,6.902,47.854,,,,,
2022-07-23 12:31:00,39507.968,1.0,6.98,45.592,,,,,
2022-07-23 12:31:00,39606.945,1.0,7.055,43.69,,,,,
2022-07-23 12:31:00,39704.2,1.0,7.129,41.773,,,,,
2022-07-23 12:31:00,39802.17,1.0,7.198,40.392,,,,,
2022-07-23 12:31:00,39900.219,1.0,7.25,38.94,,,,,
2022-07-23 12:31:00,39998.207,1.0,7.297000000000001,37.667,,,,,
2022-07-23 12:31:00,40096.215,1.0,7.347,36.734,,,,,
2022-07-23 12:31:00,40194.244,1.0,7.4,35.812,,,,,
2022-07-23 12:31:00,40292.222,1.0,7.452999999999999,35.207,,,,,
2022-07-23 12:31:00,40390.385,1.0,7.506,34.662,,,,,
2022-07-23 12:31:00,40489.342,1.0,7.564,34.223,,,,,
2022-07-23 12:31:00,40588.282,1.0,7.629,33.833,,,,,
2022-07-23 12:31:00,40687.24,1.0,7.697,33.689,,,,,
2022-07-23 12:31:00,40786.253,1.0,7.763999999999999,33.264,,,,,
2022-07-23 12:31:00,40885.23,1.0,7.829,33.033,,,,,
2022-07-23 12:31:00,40982.827000000005,1.0,7.891,32.828,,,,,
2022-07-23 12:31:00,41081.792,1.0,7.946000000000001,32.47,,,,,
2022-07-23 12:31:00,41180.872,1.0,8.003,32.212,,,,,
2022-07-23 12:31:00,41279.810000000005,1.0,8.068,32.001,,,,,
2022-07-23 12:31:00,41379.057,1.0,8.149,31.927,,,,,
2022-07-23 12:31:00,41476.897,1.0,8.238999999999999,31.79,,,,,
2022-07-23 12:31:00,41576.217,1.0,8.316,31.654,,,,,
2022-07-23 12:31:00,41674.825,1.0,8.347999999999999,31.634,,,,,
2022-07-23 12:31:00,41772.751,1.0,8.368,31.428,,,,,
2022-07-23 12:31:00,41871.038,1.0,8.392999999999999,31.157,,,,,
2022-07-23 12:31:00,41968.709,1.0,8.427,30.985,,,,,
2022-07-23 12:31:00,42068.08,1.0,8.472000000000001,30.642,,,,,
2022-07-23 12:31:00,42167.424,1.0,8.522,30.397,,,,,
2022-07-23 12:31:00,42266.821,1.0,8.573,29.959,,,,,
2022-07-23 12:31:00,42366.135,1.0,8.619,29.543000000000003,,,,,
2022-07-23 12:31:00,42463.646,0.0,8.5,28.716,,,,,
2022-07-23 12:31:00,42562.025,0.0,8.462,28.142,,,,,
2022-07-23 12:31:00,42660.422000000006,0.0,8.442,27.479,,,,,
2022-07-23 12:31:00,42758.813,0.0,8.427999999999999,26.88,,,,,
2022-07-23 12:31:00,42857.291000000005,0.0,8.42,26.435,,,,,
2022-07-23 12:31:00,42955.742,0.0,8.413,25.962,,,,,
2022-07-23 12:31:00,43054.862,-1.0,6.971,43.269,6.997999999999999,17.1258256439717,30.93,28.19,1.0
2022-07-23 12:31:00,43154.171,-1.0,6.683,60.01,6.688,18.05821576848944,32.86,31.56,1.0
2022-07-23 12:31:00,43253.563,-1.0,6.377000000000001,75.163,6.386,17.720127822313366,31.31,32.93,1.0
2022-07-23 12:31:00,43352.991,-1.0,6.171,84.34299999999999,6.18,16.778675046516025,30.78,32.18,1.0
2022-07-23 12:31:00,43452.351,-1.0,5.808,94.392,5.799,17.416963029819883,30.07,32.4,1.0
2022-07-23 12:31:00,43549.831000000006,0.0,5.859,87.436,,,,,
2022-07-23 12:31:00,43648.23300000001,0.0,5.888999999999999,78.84899999999999,,,,,
2022-07-23 12:31:00,43746.686,0.0,5.907,71.888,,,,,
2022-07-23 12:31:00,43845.092,0.0,5.92,65.52600000000001,,,,,
2022-07-23 12:31:00,43943.982,0.0,5.93,60.25,,,,,
2022-07-23 12:31:00,44043.462,0.0,5.939,55.703,,,,,
2022-07-23 12:31:00,44142.85400000001,1.0,6.468999999999999,52.068000000000005,,,,,
2022-07-23 12:31:00,44242.347,1.0,6.845,48.753,,,,,
2022-07-23 12:31:00,44341.75,1.0,6.934,46.118,,,,,
2022-07-23 12:31:00,44440.557,1.0,7.01,44.03,,,,,
2022-07-23 12:31:00,44538.368,1.0,7.082999999999999,42.293,,,,,
2022-07-23 12:31:00,44636.819,1.0,7.159,40.396,,,,,
2022-07-23 12:31:00,44735.271,1.0,7.222,38.85,,,,,
2022-07-23 12:31:00,44833.746,1.0,7.269,37.476,,,,,
2022-07-23 12:31:00,44932.198,1.0,7.317,36.589,,,,,
2022-07-23 12:31:00,45030.684,1.0,7.369,35.595,,,,,
2022-07-23 12:31:00,45129.15,1.0,7.422999999999999,34.863,,,,,
2022-07-23 12:31:00,45228.00200000001,1.0,7.476,34.389,,,,,
2022-07-23 12:31:00,45326.145,1.0,7.531000000000001,33.884,,,,,
2022-07-23 12:31:00,45424.614,1.0,7.591,33.516,,,,,
2022-07-23 12:31:00,45523.914,1.0,7.657999999999999,33.243,,,,,
2022-07-23 12:31:00,45623.57000000001,1.0,7.727,32.971,,,,,
2022-07-23 12:31:00,45723.336,1.0,7.794,32.736999999999995,,,,,
2022-07-23 12:31:00,45821.679,1.0,7.858,32.516,,,,,
2022-07-23 12:31:00,45921.337,1.0,7.917999999999999,32.312,,,,,
2022-07-23 12:31:00,46021.154,1.0,7.973,32.113,,,,,
2022-07-23 12:31:00,46120.795,1.0,8.033,31.984,,,,,
2022-07-23 12:31:00,46219.08900000001,1.0,8.104,31.79,,,,,
2022-07-23 12:31:00,46318.823,1.0,8.193999999999999,31.774,,,,,
2022-07-23 12:31:00,46418.711,1.0,8.282,31.662,,,,,
2022-07-23 12:31:00,46518.753,1.0,8.334,31.506,,,,,
2022-07-23 12:31:00,46619.792,1.0,8.359,31.399,,,,,
2022-07-23 12:31:00,46719.537,1.0,8.383,31.288,,,,,
2022-07-23 12:31:00,46820.735,1.0,8.414,31.03,,,,,
2022-07-23 12:31:00,46921.943,1.0,8.454,30.801,,,,,
2022-07-23 12:31:00,47023.151,1.0,8.503,30.52,,,,,
2022-07-23 12:31:00,47124.36,1.0,8.555,30.247,,,,,
2022-07-23 12:31:00,47224.037,1.0,8.601,29.745,,,,,
2022-07-23 12:31:00,47324.32000000001,0.0,8.53,28.992,,,,,
2022-07-23 12:31:00,47424.616,0.0,8.472000000000001,28.305,,,,,
2022-07-23 12:31:00,47524.89200000001,0.0,8.446,27.63,,,,,
2022-07-23 12:31:00,47625.19,0.0,8.431000000000001,27.084,,,,,
2022-07-23 12:31:00,47725.612,0.0,8.42,26.522,,,,,
2022-07-23 12:31:00,47825.89,0.0,8.413,26.067,,,,,
2022-07-23 12:31:00,47926.638000000006,-1.0,7.051,36.466,7.082000000000001,16.990918306714168,28.48,25.21,1.0
2022-07-23 12:31:00,48027.962,-1.0,6.655,57.922,6.644,19.25653238071368,33.54,31.9,1.0
2022-07-23 12:31:00,48129.205,-1.0,6.363,75.949,6.353,18.892176009970346,33.7,34.11,1.0
2022-07-23 12:31:00,48230.442,-1.0,6.172000000000001,85.186,6.172999999999999,17.352225690014905,32.22,32.77,1.0
2022-07-23 12:31:00,48331.665,-1.0,5.902,94.959,5.9110000000000005,16.46731921848132,31.77,32.61,1.0
2022-07-23 12:31:00,48431.178,0.0,5.737,89.95299999999999,,,,,
2022-07-23 12:31:00,48531.493,0.0,5.776,80.27,,,,,
2022-07-23 12:31:00,48631.8,0.0,5.797999999999999,72.76100000000001,,,,,
2022-07-23 12:31:00,48732.879,0.0,5.814,66.671,,,,,
2022-07-23 12:31:00,48833.931,0.0,5.8260000000000005,61.558,,,,,
2022-07-23 12:31:00,48933.612,0.0,5.836,57.106,,,,,
2022-07-23 12:31:00,49033.42600000001,1.0,6.404,52.82899999999999,,,,,
2022-07-23 12:31:00,49134.30100000001,1.0,6.823,49.486,,,,,
2022-07-23 12:31:00,49233.779,1.0,6.926,46.794,,,,,
2022-07-23 12:31:00,49333.906,1.0,7.004,44.521,,,,,
2022-07-23 12:31:00,49434.033,1.0,7.079,42.466,,,,,
2022-07-23 12:31:00,49534.14,1.0,7.156000000000001,40.559,,,,,
2022-07-23 12:31:00,49634.31,1.0,7.22,38.972,,,,,
2022-07-23 12:31:00,49734.42,1.0,7.269,37.819,,,,,
2022-07-23 12:31:00,49834.525,1.0,7.319,36.69,,,,,
2022-07-23 12:31:00,49934.677,1.0,7.371,35.712,,,,,
2022-07-23 12:31:00,50035.052,1.0,7.426,35.052,,,,,
2022-07-23 12:31:00,50136.116,1.0,7.48,34.504,,,,,
2022-07-23 12:31:00,50237.365000000005,1.0,7.537000000000001,33.981,,,,,
2022-07-23 12:31:00,50338.405,1.0,7.6,33.647,,,,,
2022-07-23 12:31:00,50439.581000000006,1.0,7.669,33.428000000000004,,,,,
2022-07-23 12:31:00,50540.664,1.0,7.737999999999999,33.163000000000004,,,,,
2022-07-23 12:31:00,50640.404,1.0,7.806,32.808,,,,,
2022-07-23 12:31:00,50741.491,1.0,7.871,32.62,,,,,
2022-07-23 12:31:00,50842.678,1.0,7.931,32.345,,,,,
2022-07-23 12:31:00,50943.76700000001,1.0,7.987,32.179,,,,,
2022-07-23 12:31:00,51043.435,1.0,8.048,32.022,,,,,
2022-07-23 12:31:00,51144.622,1.0,8.128,31.823,,,,,
2022-07-23 12:31:00,51245.741,1.0,8.22,31.72,,,,,
2022-07-23 12:31:00,51346.974,1.0,8.301,31.555,,,,,
2022-07-23 12:31:00,51448.213,1.0,8.336,31.51,,,,,
2022-07-23 12:31:00,51548.552,1.0,8.36,31.284,,,,,
2022-07-23 12:31:00,51650.891,1.0,8.385,31.112,,,,,
2022-07-23 12:31:00,51753.33500000001,1.0,8.419,30.838,,,,,
2022-07-23 12:31:00,51856.007,1.0,8.463,30.597,,,,,
2022-07-23 12:31:00,51958.645,1.0,8.513,30.353,,,,,
2022-07-23 12:31:00,52059.438,1.0,8.562999999999999,30.02,,,,,
2022-07-23 12:31:00,52161.16100000001,1.0,8.609,29.592,,,,,
2022-07-23 12:31:00,52262.850000000006,0.0,8.516,28.724,,,,,
2022-07-23 12:31:00,52364.553,0.0,8.467,28.034,,,,,
2022-07-23 12:31:00,52464.563,0.0,8.443,27.444000000000003,,,,,
2022-07-23 12:31:00,52563.346000000005,0.0,8.427999999999999,26.868,,,,,
2022-07-23 12:31:00,52662.23300000001,0.0,8.418,26.345,,,,,
2022-07-23 12:31:00,52762.59,0.0,8.41,25.95,,,,,
2022-07-23 12:31:00,52863.386,-1.0,6.943,41.069,6.957999999999999,17.916329772813384,30.37,26.98,1.0
2022-07-23 12:31:00,52964.672000000006,-1.0,6.709,58.02,6.712999999999999,18.092485170109,33.32,31.28,1.0
2022-07-23 12:31:00,53065.863,-1.0,6.399,74.035,6.407,17.720246388319705,33.02,32.86,1.0
2022-07-23 12:31:00,53167.125,-1.0,6.174,83.445,6.184,16.813281434991605,32.03,32.17,1.0
2022-07-23 12:31:00,53268.353,-1.0,5.829,93.911,5.816,17.402844293396665,31.38,32.44,1.0
2022-07-23 12:31:00,53367.718,0.0,5.867000000000001,87.315,,,,,
2022-07-23 12:31:00,53468.448,0.0,5.895,78.979,,,,,
2022-07-23 12:31:00,53569.763000000006,0.0,5.912999999999999,72.05199999999999,,,,,
2022-07-23 12:31:00,53670.96400000001,0.0,5.926,65.565,,,,,
2022-07-23 12:31:00,53772.314,0.0,5.935,60.243,,,,,
2022-07-23 12:31:00,53873.554,0.0,5.944,55.777,,,,,
2022-07-23 12:31:00,53973.446,1.0,6.527,52.172,,,,,
2022-07-23 12:31:00,54073.769,1.0,6.861000000000001,48.72,,,,,
2022-07-23 12:31:00,54174.062000000005,1.0,6.943,45.765,,,,,
2022-07-23 12:31:00,54274.380000000005,1.0,7.021,43.719,,,,,
2022-07-23 12:31:00,54374.694,1.0,7.097,41.906000000000006,,,,,
2022-07-23 12:31:00,54474.978,1.0,7.172999999999999,40.211,,,,,
2022-07-23 12:31:00,54575.325,1.0,7.234,38.687,,,,,
2022-07-23 12:31:00,54675.612,1.0,7.281000000000001,37.352,,,,,
2022-07-23 12:31:00,54775.908,1.0,7.331,36.427,,,,,
2022-07-23 12:31:00,54876.86,1.0,7.386,35.505,,,,,
2022-07-23 12:31:00,54978.08900000001,1.0,7.441,34.846,,,,,
2022-07-23 12:31:00,55079.421,1.0,7.496,34.274,,,,,
2022-07-23 12:31:00,55180.795,1.0,7.555,33.901,,,,,
2022-07-23 12:31:00,55282.113,1.0,7.62,33.622,,,,,
2022-07-23 12:31:00,55382.062000000005,1.0,7.689,33.34,,,,,
2022-07-23 12:31:00,55483.304,1.0,7.758999999999999,33.012,,,,,
2022-07-23 12:31:00,55584.644,1.0,7.826,32.787,,,,,
2022-07-23 12:31:00,55685.94,1.0,7.89,32.541,,,,,
2022-07-23 12:31:00,55787.28600000001,1.0,7.947999999999999,32.246,,,,,
2022-07-23 12:31:00,55887.125,1.0,8.006,32.071,,,,,
2022-07-23 12:31:00,55988.44500000001,1.0,8.073,31.869,,,,,
2022-07-23 12:31:00,56089.552,1.0,8.157,31.827,,,,,
2022-07-23 12:31:00,56190.281,1.0,8.25,31.757,,,,,
2022-07-23 12:31:00,56290.226,1.0,8.316,31.601,,,,,
2022-07-23 12:31:00,56390.382,1.0,8.345,31.424,,,,,
2022-07-23 12:31:00,56491.754,1.0,8.369,31.218000000000004,,,,,
2022-07-23 12:31:00,56593.648,1.0,8.397,30.895,,,,,
2022-07-23 12:31:00,56695.774000000005,1.0,8.435,30.683000000000003,,,,,
2022-07-23 12:31:00,56797.895,1.0,8.482000000000001,30.422,,,,,
2022-07-23 12:31:00,56900.046,1.0,8.532,30.004,,,,,
2022-07-23 12:31:00,57002.169,1.0,8.581,29.588,,,,,
2022-07-23 12:31:00,57104.33,1.0,8.625,29.117,,,,,
2022-07-23 12:31:00,57202.21,0.0,8.361,23.305,,,,,
2022-07-23 12:31:00,57297.552,0.0,8.36,23.285,,,,,
2022-07-23 12:31:00,57393.522,0.0,8.359,23.247,,,,,
2022-07-23 12:31:00,57488.86,0.0,8.357999999999999,23.282,,,,,
2022-07-23 12:31:00,57584.238,0.0,8.357999999999999,23.262,,,,,
2022-07-23 12:31:00,57678.219,-1.0,7.0,30.125,7.016,17.94648151304465,29.26,30.5,1.0
2022-07-23 12:31:00,57773.609,-1.0,6.819,49.992,6.855,17.163354400186552,33.34,32.14,1.0
2022-07-23 12:31:00,57868.993,-1.0,6.504,67.374,6.509,18.10696350380181,33.51,33.16,1.0
2022-07-23 12:31:00,57964.428,-1.0,6.308,79.437,6.332000000000001,16.48740465785742,32.6,32.8,1.0
2022-07-23 12:31:00,58059.926,-1.0,6.053,88.307,6.06,16.814161694209055,31.81,32.27,1.0
2022-07-23 12:31:00,58155.33,-1.0,5.294,99.001,5.271,17.609215363284363,30.85,32.68,1.0
2022-07-23 12:31:00,58249.333,0.0,5.846,85.505,,,,,
2022-07-23 12:31:00,58344.775,0.0,5.871,78.461,,,,,
2022-07-23 12:31:00,58440.294,0.0,5.8870000000000005,71.797,,,,,
2022-07-23 12:31:00,58535.78,0.0,5.899,66.4,,,,,
2022-07-23 12:31:00,58631.314,0.0,5.909,61.388000000000005,,,,,
2022-07-23 12:31:00,58726.583,0.0,5.917000000000001,57.202,,,,,
2022-07-23 12:31:00,58821.162,1.0,6.509,53.639,,,,,
2022-07-23 12:31:00,58915.727,1.0,6.847,50.141000000000005,,,,,
2022-07-23 12:31:00,59010.342,1.0,6.93,47.411,,,,,
2022-07-23 12:31:00,59104.907,1.0,7.002999999999999,45.319,,,,,
2022-07-23 12:31:00,59199.479,1.0,7.075,43.338,,,,,
2022-07-23 12:31:00,59294.107,1.0,7.148,41.763000000000005,,,,,
2022-07-23 12:31:00,59388.677,1.0,7.211,40.137,,,,,
2022-07-23 12:31:00,59483.259,1.0,7.26,38.804,,,,,
2022-07-23 12:31:00,59577.889,1.0,7.306,37.783,,,,,
2022-07-23 12:31:00,59673.202,1.0,7.355,36.703,,,,,
2022-07-23 12:31:00,59768.703,1.0,7.407999999999999,36.034,,,,,
2022-07-23 12:31:00,59864.272,1.0,7.461,35.379,,,,,
2022-07-23 12:31:00,59959.759,1.0,7.512,34.906,,,,,
2022-07-23 12:31:00,60056.107,1.0,7.57,34.461,,,,,
2022-07-23 12:31:00,60150.848,1.0,7.632000000000001,34.172,,,,,
2022-07-23 12:31:00,60245.216,1.0,7.697999999999999,33.812,,,,,
2022-07-23 12:31:00,60339.741,1.0,7.763999999999999,33.486999999999995,,,,,
2022-07-23 12:31:00,60435.246,1.0,7.827999999999999,33.293,,,,,
2022-07-23 12:31:00,60531.117,1.0,7.887,33.012,,,,,
2022-07-23 12:31:00,60625.409,1.0,7.942,32.933,,,,,
2022-07-23 12:31:00,60721.234,1.0,7.996,32.566,,,,,
2022-07-23 12:31:00,60817.05,1.0,8.058,32.47,,,,,
2022-07-23 12:31:00,60912.946,1.0,8.134,32.403,,,,,
2022-07-23 12:31:00,61008.745,1.0,8.222999999999999,32.308,,,,,
2022-07-23 12:31:00,61102.749,1.0,8.293,32.236999999999995,,,,,
2022-07-23 12:31:00,61197.734,1.0,8.326,32.038000000000004,,,,,
2022-07-23 12:31:00,61292.795,1.0,8.349,31.799,,,,,
2022-07-23 12:31:00,61387.719,1.0,8.373,31.526,,,,,
2022-07-23 12:31:00,61483.869,1.0,8.406,31.272,,,,,
2022-07-23 12:31:00,61578.828,1.0,8.445,31.022,,,,,
2022-07-23 12:31:00,61673.792,1.0,8.492,30.683000000000003,,,,,
2022-07-23 12:31:00,61768.755,1.0,8.54,30.336,,,,,
2022-07-23 12:31:00,61864.253,1.0,8.587,29.915,,,,,
2022-07-23 12:31:00,61960.365,1.0,8.628,29.487,,,,,
2022-07-23 12:31:00,62056.236,0.0,8.482999999999999,28.588,,,,,
2022-07-23 12:31:00,62152.105,0.0,8.447000000000001,27.995,,,,,
2022-07-23 12:31:00,62248.083,0.0,8.427,27.428,,,,,
2022-07-23 12:31:00,62342.244,0.0,8.411,26.962,,,,,
2022-07-23 12:31:00,62437.211,0.0,8.402000000000001,26.518,,,,,
2022-07-23 12:31:00,62532.203,0.0,8.395,26.079,,,,,
2022-07-23 12:31:00,62627.924,-1.0,6.939,43.906000000000006,6.962999999999999,17.145680349019564,30.91,28.23,1.0
2022-07-23 12:31:00,62723.786,-1.0,6.669,60.478,6.6770000000000005,18.108926015419605,33.04,31.37,1.0
2022-07-23 12:31:00,62821.016,-1.0,6.38,75.62899999999999,6.386,17.735582982755204,32.78,32.97,1.0
2022-07-23 12:31:00,62916.998,-1.0,6.169,85.109,6.184,16.80317155076335,31.66,32.26,1.0
2022-07-23 12:31:00,63012.873,-1.0,5.841,94.91,5.848,17.421441400817262,31.05,32.31,1.0
2022-07-23 12:31:00,63107.335,0.0,5.834,90.314,,,,,
2022-07-23 12:31:00,63203.226,0.0,5.867000000000001,82.389,,,,,
2022-07-23 12:31:00,63299.261,0.0,5.885,75.025,,,,,
2022-07-23 12:31:00,63395.195,0.0,5.898,68.883,,,,,
2022-07-23 12:31:00,63491.224,0.0,5.909,63.727,,,,,
2022-07-23 12:31:00,63587.19,0.0,5.917000000000001,59.054,,,,,
2022-07-23 12:31:00,63681.147,1.0,6.236000000000001,55.485,,,,,
2022-07-23 12:31:00,63776.594,1.0,6.736000000000001,51.752,,,,,
2022-07-23 12:31:00,63871.412,1.0,6.897,48.457,,,,,
2022-07-23 12:31:00,63966.235,1.0,6.974,46.288,,,,,
2022-07-23 12:31:00,64062.546,1.0,7.046,44.267,,,,,
2022-07-23 12:31:00,64158.856,1.0,7.12,42.399,,,,,
2022-07-23 12:31:00,64256.508,1.0,7.192,40.797,,,,,
2022-07-23 12:31:00,64352.826,1.0,7.246,39.318000000000005,,,,,
2022-07-23 12:31:00,64449.767,1.0,7.292000000000001,38.097,,,,,
2022-07-23 12:31:00,64547.03999999999,1.0,7.342,37.06,,,,,
2022-07-23 12:31:00,64644.324,1.0,7.395,36.208,,,,,
2022-07-23 12:31:00,64741.528,1.0,7.449,35.535,,,,,
2022-07-23 12:31:00,64838.816,1.0,7.502000000000001,35.031,,,,,
2022-07-23 12:31:00,64934.616,1.0,7.558,34.542,,,,,
2022-07-23 12:31:00,65032.067,1.0,7.622000000000001,34.283,,,,,
2022-07-23 12:31:00,65130.517,1.0,7.69,33.88,,,,,
2022-07-23 12:31:00,65228.974,1.0,7.757999999999999,33.66,,,,,
2022-07-23 12:31:00,65327.653,1.0,7.824,33.323,,,,,
2022-07-23 12:31:00,65424.947,1.0,7.886,33.113,,,,,
2022-07-23 12:31:00,65523.67,1.0,7.942,32.808,,,,,
2022-07-23 12:31:00,65623.847,1.0,7.999,32.607,,,,,
